Repository: lorenzplank/PyBaMM

File: src/pybamm/input/parameters/lithium_ion/data/nmc111_ocp_Hanyang.csv
# OCP of NMC111 (cathode) vs Li/Li+ digitized from https://real.hanyang.ac.kr/materials
# sto,ocp
0.367500,4.501090
0.368330,4.499000
0.369170,4.496900
0.370000,4.494760
0.370830,4.492630
0.371670,4.490410
0.372500,4.488250
0.373330,4.486060
0.374170,4.483910
0.375000,4.481720
0.375830,4.479530
0.376670,4.477340
0.377500,4.475100
0.378330,4.472860
0.379170,4.470540
0.380000,4.468270
0.380830,4.465990
0.381670,4.463750
0.382500,4.461430
0.383330,4.459130
0.384170,4.456750
0.385000,4.454400
0.385830,4.452060
0.386670,4.449730
0.387500,4.447380
0.388330,4.445020
0.389170,4.442630
0.390000,4.440240
0.390830,4.437840
0.391670,4.435410
0.392500,4.433000
0.393330,4.430590
0.394170,4.428190
0.395000,4.425760
0.395830,4.423330
0.396670,4.420860
0.397500,4.418430
0.398330,4.415990
0.399170,4.413560
0.400000,4.411190
0.400830,4.408820
0.401670,4.406500
0.402500,4.404160
0.403330,4.401820
0.404170,4.399420
0.405000,4.397130
0.405830,4.394830
0.406670,4.392620
0.407500,4.390400
0.408330,4.388170
0.409170,4.385930
0.410000,4.383780
0.410830,4.381610
0.411670,4.379530
0.412500,4.377450
0.413330,4.375390
0.414170,4.373350
0.415000,4.371350
0.415830,4.369340
0.416670,4.367360
0.417500,4.365430
0.418330,4.363500
0.419170,4.361610
0.420000,4.359720
0.420830,4.357830
0.421670,4.355970
0.422500,4.354110
0.423330,4.352260
0.424170,4.350420
0.425000,4.348620
0.425830,4.346820
0.426670,4.345070
0.427500,4.343320
0.428330,4.341550
0.429170,4.339770
0.430000,4.338020
0.430830,4.336240
0.431670,4.334460
0.432500,4.332710
0.433330,4.330960
0.434170,4.329260
0.435000,4.327520
0.435830,4.325760
0.436670,4.323990
0.437500,4.322220
0.438330,4.320440
0.439170,4.318720
0.440000,4.316910
0.440830,4.315110
0.441670,4.313270
0.442500,4.311410
0.443330,4.309560
0.444170,4.307720
0.445000,4.305800
0.445830,4.303880
0.446670,4.301900
0.447500,4.299900
0.448330,4.297890
0.449170,4.295830
0.450000,4.293780
0.450830,4.291730
0.451670,4.289630
0.452500,4.287570
0.453330,4.285490
0.454170,4.283390
0.455000,4.281340
0.455830,4.279290
0.456670,4.277220
0.457500,4.275220
0.458330,4.273250
0.459170,4.271330
0.460000,4.269420
0.460830,4.267520
0.461670,4.265630
0.462500,4.263820
0.463330,4.262000
0.464170,4.260260
0.465000,4.258510
0.465830,4.256760
0.466670,4.255000
0.467500,4.253320
0.468330,4.251630
0.469170,4.250050
0.470000,4.248430
0.470830,4.246800
0.471670,4.245160
0.472500,4.243530
0.473330,4.241890
0.474170,4.240250
0.475000,4.238640
0.475830,4.237030
0.476670,4.235450
0.477500,4.233850
0.478330,4.232260
0.479170,4.230680
0.480000,4.229050
0.480830,4.227440
0.481670,4.225840
0.482500,4.224160
0.483330,4.222490
0.484170,4.220730
0.485000,4.218960
0.485830,4.217200
0.486670,4.215430
0.487500,4.213570
0.488330,4.211700
0.489170,4.209780
0.490000,4.207760
0.490830,4.205740
0.491670,4.203630
0.492500,4.201430
0.493330,4.199250
0.494170,4.196980
0.495000,4.194610
0.495830,4.192240
0.496670,4.189720
0.497500,4.187170
0.498330,4.184620
0.499170,4.181910
0.500000,4.179320
0.500830,4.176730
0.501670,4.174090
0.502500,4.171570
0.503330,4.169060
0.504170,4.166600
0.505000,4.164240
0.505830,4.161880
0.506670,4.159580
0.507500,4.157410
0.508330,4.155230
0.509170,4.153230
0.510000,4.151190
0.510830,4.149160
0.511670,4.147130
0.512500,4.145170
0.513330,4.143220
0.514170,4.141350
0.515000,4.139480
0.515830,4.137590
0.516670,4.135710
0.517500,4.133870
0.518330,4.132010
0.519170,4.130180
0.520000,4.128360
0.520830,4.126550
0.521670,4.124760
0.522500,4.122960
0.523330,4.121160
0.524170,4.119340
0.525000,4.117550
0.525830,4.115770
0.526670,4.114020
0.527500,4.112250
0.528330,4.110500
0.529170,4.108720
0.530000,4.106950
0.530830,4.105190
0.531670,4.103420
0.532500,4.101650
0.533330,4.099890
0.534170,4.098120
0.535000,4.096360
0.535830,4.094590
0.536670,4.092840
0.537500,4.091060
0.538330,4.089280
0.539170,4.087480
0.540000,4.085660
0.540830,4.083840
0.541670,4.082030
0.542500,4.080150
0.543330,4.078280
0.544170,4.076360
0.545000,4.074440
0.545830,4.072520
0.546670,4.070560
0.547500,4.068630
0.548330,4.066710
0.549170,4.064840
0.550000,4.062930
0.550830,4.061030
0.551670,4.059070
0.552500,4.057220
0.553330,4.055360
0.554170,4.053590
0.555000,4.051820
0.555830,4.050050
0.556670,4.048320
0.557500,4.046620
0.558330,4.044920
0.559170,4.043280
0.560000,4.041630
0.560830,4.039990
0.561670,4.038360
0.562500,4.036730
0.563330,4.035110
0.564170,4.033440
0.565000,4.031840
0.565830,4.030250
0.566670,4.028740
0.567500,4.027160
0.568330,4.025580
0.569170,4.023940
0.570000,4.022370
0.570830,4.020790
0.571670,4.019250
0.572500,4.017670
0.573330,4.016100
0.574170,4.014460
0.575000,4.012880
0.575830,4.011300
0.576670,4.009780
0.577500,4.008190
0.578330,4.006610
0.579170,4.005000
0.580000,4.003410
0.580830,4.001810
0.581670,4.000210
0.582500,3.998620
0.583330,3.997020
0.584170,3.995420
0.585000,3.993830
0.585830,3.992230
0.586670,3.990650
0.587500,3.989040
0.588330,3.987410
0.589170,3.985760
0.590000,3.984150
0.590830,3.982520
0.591670,3.980960
0.592500,3.979350
0.593330,3.977750
0.594170,3.976150
0.595000,3.974560
0.595830,3.972960
0.596670,3.971360
0.597500,3.969770
0.598330,3.968170
0.599170,3.966560
0.600000,3.964980
0.600830,3.963400
0.601670,3.961860
0.602500,3.960290
0.603330,3.958730
0.604170,3.957180
0.605000,3.955610
0.605830,3.954040
0.606670,3.952450
0.607500,3.950920
0.608330,3.949380
0.609170,3.947910
0.610000,3.946430
0.610830,3.944950
0.611670,3.943500
0.612500,3.942050
0.613330,3.940610
0.614170,3.939180
0.615000,3.937770
0.615830,3.936370
0.616670,3.934950
0.617500,3.933580
0.618330,3.932240
0.619170,3.930920
0.620000,3.929620
0.620830,3.928310
0.621670,3.927020
0.622500,3.925750
0.623330,3.924480
0.624170,3.923200
0.625000,3.921970
0.625830,3.920740
0.626670,3.919600
0.627500,3.918400
0.628330,3.917210
0.629170,3.916000
0.630000,3.914840
0.630830,3.913680
0.631670,3.912580
0.632500,3.911470
0.633330,3.910370
0.634170,3.909300
0.635000,3.908210
0.635830,3.907120
0.636670,3.906020
0.637500,3.904960
0.638330,3.903890
0.639170,3.902830
0.640000,3.901790
0.640830,3.900750
0.641670,3.899740
0.642500,3.898730
0.643330,3.897740
0.644170,3.896770
0.645000,3.895770
0.645830,3.894790
0.646670,3.893800
0.647500,3.892820
0.648330,3.891850
0.649170,3.890930
0.650000,3.889970
0.650830,3.889020
0.651670,3.888040
0.652500,3.887120
0.653330,3.886180
0.654170,3.885270
0.655000,3.884370
0.655830,3.883440
0.656670,3.882510
0.657500,3.881610
0.658330,3.880710
0.659170,3.879840
0.660000,3.878960
0.660830,3.878080
0.661670,3.877180
0.662500,3.876310
0.663330,3.875450
0.664170,3.874610
0.665000,3.873760
0.665830,3.872910
0.666670,3.872070
0.667500,3.871220
0.668330,3.870370
0.669170,3.869500
0.670000,3.868670
0.670830,3.867830
0.671670,3.867040
0.672500,3.866220
0.673330,3.865400
0.674170,3.864600
0.675000,3.863780
0.675830,3.862960
0.676670,3.862140
0.677500,3.861330
0.678330,3.860510
0.679170,3.859680
0.680000,3.858890
0.680830,3.858080
0.681670,3.857320
0.682500,3.856540
0.683330,3.855750
0.684170,3.854980
0.685000,3.854200
0.685830,3.853410
0.686670,3.852630
0.687500,3.851860
0.688330,3.851070
0.689170,3.850280
0.690000,3.849500
0.690830,3.848740
0.691670,3.848010
0.692500,3.847260
0.693330,3.846510
0.694170,3.845770
0.695000,3.845020
0.695830,3.844270
0.696670,3.843510
0.697500,3.842780
0.698330,3.842050
0.699170,3.841360
0.700000,3.840640
0.700830,3.839920
0.701670,3.839190
0.702500,3.838500
0.703330,3.837800
0.704170,3.837150
0.705000,3.836470
0.705830,3.835760
0.706670,3.835000
0.707500,3.834310
0.708330,3.833640
0.709170,3.833040
0.710000,3.832380
0.710830,3.831720
0.711670,3.830990
0.712500,3.830350
0.713330,3.829700
0.714170,3.829140
0.715000,3.828510
0.715830,3.827890
0.716670,3.827200
0.717500,3.826570
0.718330,3.825950
0.719170,3.825340
0.720000,3.824740
0.720830,3.824150
0.721670,3.823580
0.722500,3.823010
0.723330,3.822420
0.724170,3.821850
0.725000,3.821280
0.725830,3.820700
0.726670,3.820120
0.727500,3.819540
0.728330,3.818970
0.729170,3.818370
0.730000,3.817810
0.730830,3.817250
0.731670,3.816730
0.732500,3.816180
0.733330,3.815630
0.734170,3.815100
0.735000,3.814540
0.735830,3.813990
0.736670,3.813370
0.737500,3.812820
0.738330,3.812260
0.739170,3.811730
0.740000,3.811180
0.740830,3.810630
0.741670,3.810090
0.742500,3.809550
0.743330,3.809010
0.744170,3.808470
0.745000,3.807930
0.745830,3.807380
0.746670,3.806840
0.747500,3.806290
0.748330,3.805740
0.749170,3.805200
0.750000,3.804660
0.750830,3.804120
0.751670,3.803580
0.752500,3.803030
0.753330,3.802490
0.754170,3.801940
0.755000,3.801390
0.755830,3.800850
0.756670,3.800330
0.757500,3.799770
0.758330,3.799210
0.759170,3.798600
0.760000,3.798040
0.760830,3.797470
0.761670,3.796970
0.762500,3.796400
0.763330,3.795840
0.764170,3.795240
0.765000,3.794670
0.765830,3.794100
0.766670,3.793500
0.767500,3.792950
0.768330,3.792370
0.769170,3.791880
0.770000,3.791310
0.770830,3.790750
0.771670,3.790130
0.772500,3.789580
0.773330,3.789020
0.774170,3.788510
0.775000,3.787950
0.775830,3.787380
0.776670,3.786780
0.777500,3.786210
0.778330,3.785650
0.779170,3.785130
0.780000,3.784580
0.780830,3.784040
0.781670,3.783500
0.782500,3.782960
0.783330,3.782400
0.784170,3.781860
0.785000,3.781320
0.785830,3.780780
0.786670,3.780230
0.787500,3.779690
0.788330,3.779150
0.789170,3.778580
0.790000,3.778050
0.790830,3.777540
0.791670,3.777060
0.792500,3.776530
0.793330,3.776000
0.794170,3.775430
0.795000,3.774900
0.795830,3.774380
0.796670,3.773880
0.797500,3.773370
0.798330,3.772870
0.799170,3.772360
0.800000,3.771840
0.800830,3.771330
0.801670,3.770800
0.802500,3.770320
0.803330,3.769820
0.804170,3.769370
0.805000,3.768890
0.805830,3.768420
0.806670,3.767950
0.807500,3.767460
0.808330,3.766970
0.809170,3.766410
0.810000,3.765930
0.810830,3.765460
0.811670,3.765060
0.812500,3.764610
0.813330,3.764140
0.814170,3.763660
0.815000,3.763170
0.815830,3.762710
0.816670,3.762210
0.817500,3.761750
0.818330,3.761300
0.819170,3.760850
0.820000,3.760420
0.820830,3.760000
0.821670,3.759630
0.822500,3.759210
0.823330,3.758780
0.824170,3.758280
0.825000,3.757870
0.825830,3.757480
0.826670,3.757130
0.827500,3.756760
0.828330,3.756380
0.829170,3.756010
0.830000,3.755630
0.830830,3.755270
0.831670,3.754860
0.832500,3.754520
0.833330,3.754180
0.834170,3.753900
0.835000,3.753600
0.835830,3.753290
0.836670,3.752980
0.837500,3.752670
0.838330,3.752380
0.839170,3.752070
0.840000,3.751770
0.840830,3.751460
0.841670,3.751140
0.842500,3.750840
0.843330,3.750550
0.844170,3.750300
0.845000,3.750020
0.845830,3.749760
0.846670,3.749470
0.847500,3.749220
0.848330,3.748960
0.849170,3.748750
0.850000,3.748500
0.850830,3.748250
0.851670,3.747940
0.852500,3.747680
0.853330,3.747430
0.854170,3.747230
0.855000,3.746980
0.855830,3.746710
0.856670,3.746410
0.857500,3.746160
0.858330,3.745910
0.859170,3.745690
0.860000,3.745440
0.860830,3.745210
0.861670,3.744970
0.862500,3.744740
0.863330,3.744490
0.864170,3.744270
0.865000,3.744020
0.865830,3.743760
0.866670,3.743460
0.867500,3.743200
0.868330,3.742950
0.869170,3.742750
0.870000,3.742480
0.870830,3.742230
0.871670,3.741930
0.872500,3.741680
0.873330,3.741410
0.874170,3.741210
0.875000,3.740960
0.875830,3.740710
0.876670,3.740430
0.877500,3.740140
0.878330,3.739860
0.879170,3.739510
0.880000,3.739230
0.880830,3.738940
0.881670,3.738700
0.882500,3.738410
0.883330,3.738120
0.884170,3.737810
0.885000,3.737490
0.885830,3.737170
0.886670,3.736820
0.887500,3.736480
0.888330,3.736140
0.889170,3.735820
0.890000,3.735450
0.890830,3.735100
0.891670,3.734710
0.892500,3.734340
0.893330,3.733960
0.894170,3.733610
0.895000,3.733210
0.895830,3.732820
0.896670,3.732420
0.897500,3.732000
0.898330,3.731570
0.899170,3.731100
0.900000,3.730670
0.900830,3.730230
0.901670,3.729800
0.902500,3.729350
0.903330,3.728880
0.904170,3.728400
0.905000,3.727910
0.905830,3.727440
0.906670,3.726970
0.907500,3.726490
0.908330,3.725990
0.909170,3.725470
0.910000,3.724950
0.910830,3.724460
0.911670,3.723940
0.912500,3.723430
0.913330,3.722920
0.914170,3.722420
0.915000,3.721910
0.915830,3.721380
0.916670,3.720810
0.917500,3.720270
0.918330,3.719730
0.919170,3.719200
0.920000,3.718640
0.920830,3.718090
0.921670,3.717500
0.922500,3.716900
0.923330,3.716310
0.924170,3.715680
0.925000,3.715070
0.925830,3.714450
0.926670,3.713870
0.927500,3.713240
0.928330,3.712610
0.929170,3.711960
0.930000,3.711310
0.930830,3.710630
0.931670,3.709940
0.932500,3.709260
0.933330,3.708580
0.934170,3.707940
0.935000,3.707220
0.935830,3.706520
0.936670,3.705740
0.937500,3.704980
0.938330,3.704220
0.939170,3.703460
0.940000,3.702640
0.940830,3.701820
0.941670,3.700970
0.942500,3.700090
0.943330,3.699210
0.944170,3.698270
0.945000,3.697340
0.945830,3.696400
0.946670,3.695490
0.947500,3.694480
0.948330,3.693480
0.949170,3.692420
0.950000,3.691330
0.950830,3.690230
0.951670,3.689150
0.952500,3.687960
0.953330,3.686780
0.954170,3.685520
0.955000,3.684190
0.955830,3.682870
0.956670,3.681480
0.957500,3.680010
0.958330,3.678550
0.959170,3.677070
0.960000,3.675430
0.960830,3.673770
0.961670,3.671990
0.962500,3.670130
0.963330,3.668250
0.964170,3.666360
0.965000,3.664210
0.965830,3.662060
0.966670,3.659760
0.967500,3.657180
0.968330,3.654610
0.969170,3.651880
0.970000,3.648720
0.970830,3.645560
0.971670,3.642420
0.972500,3.638220
0.973330,3.634030
0.974170,3.630460
0.975000,3.623550
0.975830,3.616630
0.976670,3.610220
0.977500,3.596750
0.978330,3.583280
0.979170,3.563770
0.980000,3.542730
0.980830,3.521680
0.981670,3.512990
0.982500,3.470460
0.983330,3.427950
0.984170,3.366210
0.985000,3.287620
0.985830,3.209020
0.986670,3.103940
0.987500,2.998870

File: src/pybamm/input/parameters/lithium_ion/data/nmc532_ocp_Hanyang.csv
# OCP of NMC532 (cathode) vs Li/Li+ digitized from https://real.hanyang.ac.kr/materials
# sto,ocp
0.355000,4.285820
0.355830,4.283670
0.356670,4.281520
0.357500,4.279610
0.358330,4.277710
0.359170,4.276140
0.360000,4.274400
0.360830,4.272660
0.361670,4.270910
0.362500,4.269190
0.363330,4.267470
0.364170,4.265790
0.365000,4.264070
0.365830,4.262350
0.366670,4.260580
0.367500,4.258860
0.368330,4.257140
0.369170,4.255430
0.370000,4.253740
0.370830,4.252050
0.371670,4.250420
0.372500,4.248730
0.373330,4.247040
0.374170,4.245300
0.375000,4.243620
0.375830,4.241930
0.376670,4.240270
0.377500,4.238600
0.378330,4.236930
0.379170,4.235260
0.380000,4.233590
0.380830,4.231910
0.381670,4.230250
0.382500,4.228580
0.383330,4.226900
0.384170,4.225230
0.385000,4.223560
0.385830,4.221890
0.386670,4.220200
0.387500,4.218550
0.388330,4.216890
0.389170,4.215270
0.390000,4.213630
0.390830,4.212000
0.391670,4.210360
0.392500,4.208720
0.393330,4.207090
0.394170,4.205430
0.395000,4.203810
0.395830,4.202190
0.396670,4.200600
0.397500,4.199000
0.398330,4.197390
0.399170,4.195790
0.400000,4.194180
0.400830,4.192580
0.401670,4.190980
0.402500,4.189370
0.403330,4.187770
0.404170,4.186140
0.405000,4.184550
0.405830,4.182970
0.406670,4.181420
0.407500,4.179840
0.408330,4.178270
0.409170,4.176710
0.410000,4.175130
0.410830,4.173560
0.411670,4.172000
0.412500,4.170420
0.413330,4.168830
0.414170,4.167200
0.415000,4.165610
0.415830,4.164020
0.416670,4.162480
0.417500,4.160900
0.418330,4.159310
0.419170,4.157690
0.420000,4.156080
0.420830,4.154470
0.421670,4.152870
0.422500,4.151270
0.423330,4.149670
0.424170,4.148060
0.425000,4.146450
0.425830,4.144850
0.426670,4.143230
0.427500,4.141650
0.428330,4.140060
0.429170,4.138520
0.430000,4.136930
0.430830,4.135350
0.431670,4.133720
0.432500,4.132120
0.433330,4.130510
0.434170,4.128890
0.435000,4.127310
0.435830,4.125720
0.436670,4.124160
0.437500,4.122600
0.438330,4.121020
0.439170,4.119470
0.440000,4.117880
0.440830,4.116290
0.441670,4.114650
0.442500,4.113070
0.443330,4.111480
0.444170,4.109910
0.445000,4.108350
0.445830,4.106800
0.446670,4.105300
0.447500,4.103740
0.448330,4.102190
0.449170,4.100580
0.450000,4.099030
0.450830,4.097480
0.451670,4.095960
0.452500,4.094420
0.453330,4.092880
0.454170,4.091340
0.455000,4.089800
0.455830,4.088270
0.456670,4.086730
0.457500,4.085190
0.458330,4.083660
0.459170,4.082120
0.460000,4.080580
0.460830,4.079040
0.461670,4.077490
0.462500,4.075970
0.463330,4.074450
0.464170,4.072960
0.465000,4.071460
0.465830,4.069960
0.466670,4.068450
0.467500,4.066950
0.468330,4.065440
0.469170,4.063940
0.470000,4.062440
0.470830,4.060930
0.471670,4.059410
0.472500,4.057920
0.473330,4.056440
0.474170,4.054980
0.475000,4.053510
0.475830,4.052040
0.476670,4.050570
0.477500,4.049100
0.478330,4.047630
0.479170,4.046160
0.480000,4.044680
0.480830,4.043210
0.481670,4.041720
0.482500,4.040270
0.483330,4.038820
0.484170,4.037410
0.485000,4.035960
0.485830,4.034510
0.486670,4.033000
0.487500,4.031550
0.488330,4.030100
0.489170,4.028670
0.490000,4.027240
0.490830,4.025800
0.491670,4.024360
0.492500,4.022920
0.493330,4.021490
0.494170,4.020050
0.495000,4.018610
0.495830,4.017180
0.496670,4.015720
0.497500,4.014310
0.498330,4.012880
0.499170,4.011500
0.500000,4.010090
0.500830,4.008690
0.501670,4.007310
0.502500,4.005880
0.503330,4.004460
0.504170,4.002990
0.505000,4.001570
0.505830,4.000150
0.506670,3.998770
0.507500,3.997360
0.508330,3.995960
0.509170,3.994550
0.510000,3.993150
0.510830,3.991750
0.511670,3.990340
0.512500,3.988940
0.513330,3.987530
0.514170,3.986130
0.515000,3.984730
0.515830,3.983320
0.516670,3.981900
0.517500,3.980510
0.518330,3.979130
0.519170,3.977770
0.520000,3.976400
0.520830,3.975030
0.521670,3.973680
0.522500,3.972290
0.523330,3.970910
0.524170,3.969460
0.525000,3.968080
0.525830,3.966700
0.526670,3.965340
0.527500,3.963970
0.528330,3.962600
0.529170,3.961230
0.530000,3.959860
0.530830,3.958490
0.531670,3.957120
0.532500,3.955750
0.533330,3.954380
0.534170,3.952990
0.535000,3.951640
0.535830,3.950280
0.536670,3.948960
0.537500,3.947630
0.538330,3.946290
0.539170,3.944950
0.540000,3.943620
0.540830,3.942280
0.541670,3.940940
0.542500,3.939610
0.543330,3.938270
0.544170,3.936910
0.545000,3.935600
0.545830,3.934270
0.546670,3.933000
0.547500,3.931680
0.548330,3.930360
0.549170,3.928990
0.550000,3.927670
0.550830,3.926350
0.551670,3.925050
0.552500,3.923760
0.553330,3.922480
0.554170,3.921220
0.555000,3.919950
0.555830,3.918680
0.556670,3.917410
0.557500,3.916140
0.558330,3.914870
0.559170,3.913600
0.560000,3.912330
0.560830,3.911060
0.561670,3.909780
0.562500,3.908520
0.563330,3.907270
0.564170,3.906040
0.565000,3.904810
0.565830,3.903570
0.566670,3.902320
0.567500,3.901100
0.568330,3.899880
0.569170,3.898680
0.570000,3.897490
0.570830,3.896300
0.571670,3.895170
0.572500,3.893990
0.573330,3.892790
0.574170,3.891560
0.575000,3.890370
0.575830,3.889190
0.576670,3.888010
0.577500,3.886860
0.578330,3.885710
0.579170,3.884590
0.580000,3.883460
0.580830,3.882320
0.581670,3.881170
0.582500,3.880040
0.583330,3.878930
0.584170,3.877840
0.585000,3.876730
0.585830,3.875630
0.586670,3.874510
0.587500,3.873430
0.588330,3.872340
0.589170,3.871290
0.590000,3.870220
0.590830,3.869150
0.591670,3.868060
0.592500,3.867010
0.593330,3.865950
0.594170,3.864930
0.595000,3.863910
0.595830,3.862870
0.596670,3.861810
0.597500,3.860790
0.598330,3.859770
0.599170,3.858790
0.600000,3.857790
0.600830,3.856780
0.601670,3.855760
0.602500,3.854780
0.603330,3.853790
0.604170,3.852820
0.605000,3.851870
0.605830,3.850910
0.606670,3.850000
0.607500,3.849060
0.608330,3.848130
0.609170,3.847170
0.610000,3.846250
0.610830,3.845340
0.611670,3.844430
0.612500,3.843550
0.613330,3.842660
0.614170,3.841830
0.615000,3.840940
0.615830,3.840060
0.616670,3.839110
0.617500,3.838230
0.618330,3.837360
0.619170,3.836560
0.620000,3.835730
0.620830,3.834890
0.621670,3.834040
0.622500,3.833220
0.623330,3.832400
0.624170,3.831610
0.625000,3.830820
0.625830,3.830010
0.626670,3.829210
0.627500,3.828410
0.628330,3.827600
0.629170,3.826770
0.630000,3.826000
0.630830,3.825230
0.631670,3.824550
0.632500,3.823800
0.633330,3.823050
0.634170,3.822240
0.635000,3.821490
0.635830,3.820740
0.636670,3.820000
0.637500,3.819290
0.638330,3.818560
0.639170,3.817880
0.640000,3.817180
0.640830,3.816480
0.641670,3.815760
0.642500,3.815070
0.643330,3.814380
0.644170,3.813740
0.645000,3.813060
0.645830,3.812400
0.646670,3.811710
0.647500,3.811060
0.648330,3.810410
0.649170,3.809790
0.650000,3.809160
0.650830,3.808520
0.651670,3.807880
0.652500,3.807250
0.653330,3.806610
0.654170,3.805970
0.655000,3.805340
0.655830,3.804730
0.656670,3.804120
0.657500,3.803540
0.658330,3.802960
0.659170,3.802420
0.660000,3.801830
0.660830,3.801260
0.661670,3.800620
0.662500,3.800030
0.663330,3.799450
0.664170,3.798880
0.665000,3.798320
0.665830,3.797770
0.666670,3.797270
0.667500,3.796730
0.668330,3.796170
0.669170,3.795570
0.670000,3.795010
0.670830,3.794470
0.671670,3.793930
0.672500,3.793420
0.673330,3.792900
0.674170,3.792430
0.675000,3.791910
0.675830,3.791390
0.676670,3.790820
0.677500,3.790300
0.678330,3.789780
0.679170,3.789280
0.680000,3.788800
0.680830,3.788320
0.681670,3.787880
0.682500,3.787400
0.683330,3.786920
0.684170,3.786380
0.685000,3.785900
0.685830,3.785410
0.686670,3.784960
0.687500,3.784490
0.688330,3.784020
0.689170,3.783550
0.690000,3.783090
0.690830,3.782620
0.691670,3.782140
0.692500,3.781690
0.693330,3.781230
0.694170,3.780810
0.695000,3.780380
0.695830,3.779950
0.696670,3.779510
0.697500,3.779080
0.698330,3.778640
0.699170,3.778200
0.700000,3.777770
0.700830,3.777340
0.701670,3.776910
0.702500,3.776460
0.703330,3.776030
0.704170,3.775600
0.705000,3.775170
0.705830,3.774730
0.706670,3.774280
0.707500,3.773860
0.708330,3.773440
0.709170,3.773060
0.710000,3.772660
0.710830,3.772260
0.711670,3.771860
0.712500,3.771450
0.713330,3.771050
0.714170,3.770660
0.715000,3.770250
0.715830,3.769850
0.716670,3.769450
0.717500,3.769050
0.718330,3.768650
0.719170,3.768230
0.720000,3.767850
0.720830,3.767460
0.721670,3.767130
0.722500,3.766740
0.723330,3.766360
0.724170,3.765920
0.725000,3.765540
0.725830,3.765160
0.726670,3.764800
0.727500,3.764430
0.728330,3.764070
0.729170,3.763720
0.730000,3.763330
0.730830,3.762950
0.731670,3.762510
0.732500,3.762130
0.733330,3.761740
0.734170,3.761400
0.735000,3.761030
0.735830,3.760660
0.736670,3.760270
0.737500,3.759920
0.738330,3.759570
0.739170,3.759270
0.740000,3.758920
0.740830,3.758570
0.741670,3.758180
0.742500,3.757820
0.743330,3.757450
0.744170,3.757090
0.745000,3.756710
0.745830,3.756350
0.746670,3.755960
0.747500,3.755620
0.748330,3.755260
0.749170,3.754960
0.750000,3.754610
0.750830,3.754260
0.751670,3.753860
0.752500,3.753510
0.753330,3.753150
0.754170,3.752840
0.755000,3.752500
0.755830,3.752170
0.756670,3.751860
0.757500,3.751500
0.758330,3.751150
0.759170,3.750750
0.760000,3.750400
0.760830,3.750050
0.761670,3.749750
0.762500,3.749390
0.763330,3.749050
0.764170,3.748640
0.765000,3.748290
0.765830,3.747940
0.766670,3.747620
0.767500,3.747290
0.768330,3.746950
0.769170,3.746640
0.770000,3.746290
0.770830,3.745930
0.771670,3.745540
0.772500,3.745180
0.773330,3.744840
0.774170,3.744520
0.775000,3.744180
0.775830,3.743850
0.776670,3.743530
0.777500,3.743180
0.778330,3.742830
0.779170,3.742430
0.780000,3.742080
0.780830,3.741730
0.781670,3.741410
0.782500,3.741080
0.783330,3.740740
0.784170,3.740420
0.785000,3.740070
0.785830,3.739720
0.786670,3.739320
0.787500,3.738970
0.788330,3.738610
0.789170,3.738320
0.790000,3.737970
0.790830,3.737610
0.791670,3.737210
0.792500,3.736860
0.793330,3.736510
0.794170,3.736190
0.795000,3.735860
0.795830,3.735530
0.796670,3.735210
0.797500,3.734850
0.798330,3.734510
0.799170,3.734100
0.800000,3.733760
0.800830,3.733400
0.801670,3.733100
0.802500,3.732750
0.803330,3.732400
0.804170,3.732020
0.805000,3.731650
0.805830,3.731280
0.806670,3.730890
0.807500,3.730550
0.808330,3.730190
0.809170,3.729890
0.810000,3.729550
0.810830,3.729190
0.811670,3.728810
0.812500,3.728440
0.813330,3.728070
0.814170,3.727710
0.815000,3.727330
0.815830,3.726970
0.816670,3.726600
0.817500,3.726240
0.818330,3.725860
0.819170,3.725500
0.820000,3.725130
0.820830,3.724770
0.821670,3.724390
0.822500,3.724030
0.823330,3.723660
0.824170,3.723300
0.825000,3.722930
0.825830,3.722550
0.826670,3.722210
0.827500,3.721820
0.828330,3.721440
0.829170,3.721010
0.830000,3.720620
0.830830,3.720240
0.831670,3.719880
0.832500,3.719520
0.833330,3.719150
0.834170,3.718790
0.835000,3.718410
0.835830,3.718030
0.836670,3.717610
0.837500,3.717210
0.838330,3.716810
0.839170,3.716390
0.840000,3.716010
0.840830,3.715620
0.841670,3.715280
0.842500,3.714900
0.843330,3.714520
0.844170,3.714100
0.845000,3.713700
0.845830,3.713300
0.846670,3.712900
0.847500,3.712500
0.848330,3.712090
0.849170,3.711700
0.850000,3.711290
0.850830,3.710890
0.851670,3.710500
0.852500,3.710090
0.853330,3.709690
0.854170,3.709300
0.855000,3.708890
0.855830,3.708470
0.856670,3.708010
0.857500,3.707580
0.858330,3.707170
0.859170,3.706800
0.860000,3.706380
0.860830,3.705970
0.861670,3.705500
0.862500,3.705080
0.863330,3.704660
0.864170,3.704290
0.865000,3.703870
0.865830,3.703460
0.866670,3.703000
0.867500,3.702570
0.868330,3.702140
0.869170,3.701700
0.870000,3.701260
0.870830,3.700830
0.871670,3.700400
0.872500,3.699970
0.873330,3.699530
0.874170,3.699090
0.875000,3.698660
0.875830,3.698230
0.876670,3.697810
0.877500,3.697360
0.878330,3.696910
0.879170,3.696410
0.880000,3.695960
0.880830,3.695500
0.881670,3.695100
0.882500,3.694650
0.883330,3.694200
0.884170,3.693720
0.885000,3.693240
0.885830,3.692780
0.886670,3.692310
0.887500,3.691840
0.888330,3.691380
0.889170,3.690910
0.890000,3.690440
0.890830,3.689970
0.891670,3.689520
0.892500,3.689030
0.893330,3.688550
0.894170,3.688010
0.895000,3.687530
0.895830,3.687040
0.896670,3.686610
0.897500,3.686130
0.898330,3.685640
0.899170,3.685110
0.900000,3.684620
0.900830,3.684140
0.901670,3.683720
0.902500,3.683220
0.903330,3.682710
0.904170,3.682140
0.905000,3.681620
0.905830,3.681100
0.906670,3.680610
0.907500,3.680110
0.908330,3.679610
0.909170,3.679130
0.910000,3.678610
0.910830,3.678090
0.911670,3.677540
0.912500,3.677000
0.913330,3.676460
0.914170,3.675930
0.915000,3.675400
0.915830,3.674870
0.916670,3.674350
0.917500,3.673790
0.918330,3.673240
0.919170,3.672660
0.920000,3.672090
0.920830,3.671520
0.921670,3.670930
0.922500,3.670390
0.923330,3.669840
0.924170,3.669350
0.925000,3.668780
0.925830,3.668210
0.926670,3.667560
0.927500,3.666970
0.928330,3.666390
0.929170,3.665880
0.930000,3.665270
0.930830,3.664670
0.931670,3.663980
0.932500,3.663370
0.933330,3.662750
0.934170,3.662180
0.935000,3.661560
0.935830,3.660940
0.936670,3.660290
0.937500,3.659650
0.938330,3.659020
0.939170,3.658400
0.940000,3.657750
0.940830,3.657100
0.941670,3.656410
0.942500,3.655750
0.943330,3.655080
0.944170,3.654420
0.945000,3.653740
0.945830,3.653060
0.946670,3.652360
0.947500,3.651630
0.948330,3.650910
0.949170,3.650160
0.950000,3.649430
0.950830,3.648690
0.951670,3.647990
0.952500,3.647220
0.953330,3.646450
0.954170,3.645620
0.955000,3.644820
0.955830,3.644020
0.956670,3.643250
0.957500,3.642410
0.958330,3.641580
0.959170,3.640710
0.960000,3.639810
0.960830,3.638900
0.961670,3.637950
0.962500,3.637000
0.963330,3.636050
0.964170,3.635100
0.965000,3.634080
0.965830,3.633060
0.966670,3.631980
0.967500,3.630880
0.968330,3.629780
0.969170,3.628690
0.970000,3.627470
0.970830,3.626250
0.971670,3.624910
0.972500,3.623560
0.973330,3.622210
0.974170,3.620890
0.975000,3.619350
0.975830,3.617810
0.976670,3.616120
0.977500,3.614330
0.978330,3.612540
0.979170,3.612430
0.980000,3.608620
0.980830,3.604810
0.981670,3.597660
0.982500,3.575730
0.983330,3.553810
0.984170,3.490570
0.985000,3.427330

File: src/pybamm/input/parameters/lithium_ion/data/nmc622_ocp_Hanyang.csv
# OCP of NMC622 (cathode) vs Li/Li+ digitized from https://real.hanyang.ac.kr/materials
# sto,ocp
0.322500,4.254600
0.323330,4.252550
0.324170,4.250480
0.325000,4.248480
0.325830,4.246470
0.326670,4.244500
0.327500,4.242560
0.328330,4.240630
0.329170,4.238750
0.330000,4.236850
0.330830,4.234940
0.331670,4.232990
0.332500,4.231130
0.333330,4.229270
0.334170,4.227520
0.335000,4.225710
0.335830,4.223910
0.336670,4.222090
0.337500,4.220310
0.338330,4.218510
0.339170,4.216720
0.340000,4.214980
0.340830,4.213250
0.341670,4.211580
0.342500,4.209870
0.343330,4.208170
0.344170,4.206450
0.345000,4.204750
0.345830,4.203070
0.346670,4.201400
0.347500,4.199740
0.348330,4.198090
0.349170,4.196470
0.350000,4.194830
0.350830,4.193190
0.351670,4.191520
0.352500,4.189910
0.353330,4.188310
0.354170,4.186780
0.355000,4.185200
0.355830,4.183610
0.356670,4.181950
0.357500,4.180390
0.358330,4.178820
0.359170,4.177310
0.360000,4.175780
0.360830,4.174230
0.361670,4.172700
0.362500,4.171160
0.363330,4.169620
0.364170,4.168060
0.365000,4.166540
0.365830,4.165020
0.366670,4.163530
0.367500,4.162030
0.368330,4.160520
0.369170,4.159030
0.370000,4.157520
0.370830,4.156020
0.371670,4.154500
0.372500,4.153010
0.373330,4.151520
0.374170,4.150070
0.375000,4.148590
0.375830,4.147120
0.376670,4.145650
0.377500,4.144180
0.378330,4.142720
0.379170,4.141240
0.380000,4.139760
0.380830,4.138300
0.381670,4.136810
0.382500,4.135360
0.383330,4.133910
0.384170,4.132500
0.385000,4.131050
0.385830,4.129590
0.386670,4.128090
0.387500,4.126630
0.388330,4.125180
0.389170,4.123750
0.390000,4.122320
0.390830,4.120880
0.391670,4.119460
0.392500,4.118010
0.393330,4.116550
0.394170,4.115050
0.395000,4.113600
0.395830,4.112140
0.396670,4.110720
0.397500,4.109290
0.398330,4.107850
0.399170,4.106430
0.400000,4.104970
0.400830,4.103510
0.401670,4.102010
0.402500,4.100560
0.403330,4.099110
0.404170,4.097700
0.405000,4.096250
0.405830,4.094800
0.406670,4.093310
0.407500,4.091830
0.408330,4.090360
0.409170,4.088890
0.410000,4.087420
0.410830,4.085940
0.411670,4.084480
0.412500,4.083000
0.413330,4.081540
0.414170,4.080090
0.415000,4.078590
0.415830,4.077100
0.416670,4.075570
0.417500,4.074080
0.418330,4.072590
0.419170,4.071150
0.420000,4.069670
0.420830,4.068180
0.421670,4.066660
0.422500,4.065160
0.423330,4.063650
0.424170,4.062150
0.425000,4.060640
0.425830,4.059140
0.426670,4.057660
0.427500,4.056130
0.428330,4.054610
0.429170,4.053030
0.430000,4.051510
0.430830,4.050000
0.431670,4.048530
0.432500,4.047000
0.433330,4.045480
0.434170,4.043930
0.435000,4.042390
0.435830,4.040850
0.436670,4.039320
0.437500,4.037780
0.438330,4.036240
0.439170,4.034700
0.440000,4.033160
0.440830,4.031630
0.441670,4.030090
0.442500,4.028550
0.443330,4.027020
0.444170,4.025470
0.445000,4.023940
0.445830,4.022400
0.446670,4.020860
0.447500,4.019330
0.448330,4.017780
0.449170,4.016250
0.450000,4.014720
0.450830,4.013170
0.451670,4.011620
0.452500,4.010090
0.453330,4.008570
0.454170,4.007110
0.455000,4.005590
0.455830,4.004060
0.456670,4.002500
0.457500,4.000980
0.458330,3.999450
0.459170,3.997970
0.460000,3.996460
0.460830,3.994960
0.461670,3.993450
0.462500,3.991950
0.463330,3.990440
0.464170,3.988920
0.465000,3.987430
0.465830,3.985940
0.466670,3.984490
0.467500,3.983020
0.468330,3.981550
0.469170,3.980070
0.470000,3.978610
0.470830,3.977150
0.471670,3.975750
0.472500,3.974290
0.473330,3.972840
0.474170,3.971320
0.475000,3.969890
0.475830,3.968450
0.476670,3.967100
0.477500,3.965670
0.478330,3.964250
0.479170,3.962770
0.480000,3.961360
0.480830,3.959940
0.481670,3.958560
0.482500,3.957150
0.483330,3.955740
0.484170,3.954320
0.485000,3.952930
0.485830,3.951550
0.486670,3.950200
0.487500,3.948830
0.488330,3.947450
0.489170,3.946060
0.490000,3.944710
0.490830,3.943360
0.491670,3.942040
0.492500,3.940700
0.493330,3.939360
0.494170,3.938010
0.495000,3.936690
0.495830,3.935360
0.496670,3.934080
0.497500,3.932780
0.498330,3.931480
0.499170,3.930180
0.500000,3.928860
0.500830,3.927560
0.501670,3.926240
0.502500,3.924950
0.503330,3.923660
0.504170,3.922420
0.505000,3.921140
0.505830,3.919870
0.506670,3.918590
0.507500,3.917330
0.508330,3.916080
0.509170,3.914840
0.510000,3.913620
0.510830,3.912400
0.511670,3.911240
0.512500,3.910010
0.513330,3.908790
0.514170,3.907520
0.515000,3.906300
0.515830,3.905080
0.516670,3.903880
0.517500,3.902690
0.518330,3.901510
0.519170,3.900350
0.520000,3.899180
0.520830,3.898010
0.521670,3.896830
0.522500,3.895670
0.523330,3.894520
0.524170,3.893390
0.525000,3.892260
0.525830,3.891120
0.526670,3.889990
0.527500,3.888850
0.528330,3.887710
0.529170,3.886560
0.530000,3.885440
0.530830,3.884320
0.531670,3.883210
0.532500,3.882130
0.533330,3.881050
0.534170,3.880000
0.535000,3.878920
0.535830,3.877850
0.536670,3.876780
0.537500,3.875710
0.538330,3.874650
0.539170,3.873550
0.540000,3.872500
0.540830,3.871460
0.541670,3.870430
0.542500,3.869390
0.543330,3.868350
0.544170,3.867310
0.545000,3.866290
0.545830,3.865260
0.546670,3.864260
0.547500,3.863280
0.548330,3.862290
0.549170,3.861360
0.550000,3.860370
0.550830,3.859390
0.551670,3.858350
0.552500,3.857360
0.553330,3.856380
0.554170,3.855410
0.555000,3.854450
0.555830,3.853500
0.556670,3.852580
0.557500,3.851640
0.558330,3.850710
0.559170,3.849760
0.560000,3.848840
0.560830,3.847920
0.561670,3.847030
0.562500,3.846130
0.563330,3.845230
0.564170,3.844320
0.565000,3.843420
0.565830,3.842520
0.566670,3.841600
0.567500,3.840710
0.568330,3.839820
0.569170,3.838970
0.570000,3.838110
0.570830,3.837240
0.571670,3.836370
0.572500,3.835500
0.573330,3.834630
0.574170,3.833740
0.575000,3.832880
0.575830,3.832040
0.576670,3.831210
0.577500,3.830380
0.578330,3.829540
0.579170,3.828700
0.580000,3.827870
0.580830,3.827050
0.581670,3.826270
0.582500,3.825470
0.583330,3.824670
0.584170,3.823870
0.585000,3.823060
0.585830,3.822260
0.586670,3.821460
0.587500,3.820650
0.588330,3.819850
0.589170,3.819030
0.590000,3.818250
0.590830,3.817460
0.591670,3.816710
0.592500,3.815940
0.593330,3.815180
0.594170,3.814410
0.595000,3.813630
0.595830,3.812860
0.596670,3.812100
0.597500,3.811330
0.598330,3.810560
0.599170,3.809770
0.600000,3.809020
0.600830,3.808270
0.601670,3.807550
0.602500,3.806810
0.603330,3.806080
0.604170,3.805350
0.605000,3.804610
0.605830,3.803870
0.606670,3.803130
0.607500,3.802410
0.608330,3.801670
0.609170,3.800920
0.610000,3.800190
0.610830,3.799480
0.611670,3.798790
0.612500,3.798100
0.613330,3.797390
0.614170,3.796690
0.615000,3.795990
0.615830,3.795280
0.616670,3.794570
0.617500,3.793880
0.618330,3.793200
0.619170,3.792540
0.620000,3.791870
0.620830,3.791200
0.621670,3.790520
0.622500,3.789870
0.623330,3.789220
0.624170,3.788600
0.625000,3.787960
0.625830,3.787330
0.626670,3.786670
0.627500,3.786060
0.628330,3.785440
0.629170,3.784850
0.630000,3.784250
0.630830,3.783650
0.631670,3.783050
0.632500,3.782440
0.633330,3.781840
0.634170,3.781230
0.635000,3.780640
0.635830,3.780060
0.636670,3.779490
0.637500,3.778940
0.638330,3.778380
0.639170,3.777890
0.640000,3.777330
0.640830,3.776780
0.641670,3.776160
0.642500,3.775630
0.643330,3.775090
0.644170,3.774630
0.645000,3.774120
0.645830,3.773620
0.646670,3.773120
0.647500,3.772620
0.648330,3.772110
0.649170,3.771590
0.650000,3.771110
0.650830,3.770630
0.651670,3.770180
0.652500,3.769720
0.653330,3.769240
0.654170,3.768770
0.655000,3.768310
0.655830,3.767840
0.656670,3.767350
0.657500,3.766900
0.658330,3.766450
0.659170,3.766050
0.660000,3.765600
0.660830,3.765150
0.661670,3.764630
0.662500,3.764190
0.663330,3.763760
0.664170,3.763410
0.665000,3.762990
0.665830,3.762570
0.666670,3.762110
0.667500,3.761690
0.668330,3.761270
0.669170,3.760900
0.670000,3.760480
0.670830,3.760070
0.671670,3.759590
0.672500,3.759180
0.673330,3.758760
0.674170,3.758370
0.675000,3.757980
0.675830,3.757580
0.676670,3.757160
0.677500,3.756770
0.678330,3.756390
0.679170,3.756060
0.680000,3.755660
0.680830,3.755280
0.681670,3.754870
0.682500,3.754460
0.683330,3.754060
0.684170,3.753650
0.685000,3.753270
0.685830,3.752870
0.686670,3.752540
0.687500,3.752160
0.688330,3.751780
0.689170,3.751340
0.690000,3.750960
0.690830,3.750570
0.691670,3.750220
0.692500,3.749850
0.693330,3.749480
0.694170,3.749140
0.695000,3.748750
0.695830,3.748370
0.696670,3.747930
0.697500,3.747550
0.698330,3.747160
0.699170,3.746810
0.700000,3.746440
0.700830,3.746070
0.701670,3.745730
0.702500,3.745340
0.703330,3.744950
0.704170,3.744520
0.705000,3.744140
0.705830,3.743760
0.706670,3.743400
0.707500,3.743030
0.708330,3.742660
0.709170,3.742310
0.710000,3.741930
0.710830,3.741540
0.711670,3.741120
0.712500,3.740720
0.713330,3.740340
0.714170,3.740010
0.715000,3.739620
0.715830,3.739240
0.716670,3.738820
0.717500,3.738420
0.718330,3.738020
0.719170,3.737610
0.720000,3.737220
0.720830,3.736820
0.721670,3.736400
0.722500,3.736010
0.723330,3.735630
0.724170,3.735310
0.725000,3.734910
0.725830,3.734510
0.726670,3.734030
0.727500,3.733600
0.728330,3.733190
0.729170,3.732800
0.730000,3.732400
0.730830,3.732000
0.731670,3.731620
0.732500,3.731200
0.733330,3.730780
0.734170,3.730320
0.735000,3.729900
0.735830,3.729470
0.736670,3.729100
0.737500,3.728690
0.738330,3.728270
0.739170,3.727830
0.740000,3.727390
0.740830,3.726950
0.741670,3.726520
0.742500,3.726080
0.743330,3.725650
0.744170,3.725230
0.745000,3.724780
0.745830,3.724330
0.746670,3.723830
0.747500,3.723380
0.748330,3.722930
0.749170,3.722520
0.750000,3.722070
0.750830,3.721620
0.751670,3.721140
0.752500,3.720670
0.753330,3.720210
0.754170,3.719720
0.755000,3.719260
0.755830,3.718810
0.756670,3.718410
0.757500,3.717960
0.758330,3.717510
0.759170,3.717050
0.760000,3.716550
0.760830,3.716070
0.761670,3.715540
0.762500,3.715050
0.763330,3.714570
0.764170,3.714120
0.765000,3.713650
0.765830,3.713190
0.766670,3.712710
0.767500,3.712240
0.768330,3.711780
0.769170,3.711310
0.770000,3.710850
0.770830,3.710370
0.771670,3.709920
0.772500,3.709440
0.773330,3.708960
0.774170,3.708410
0.775000,3.707930
0.775830,3.707440
0.776670,3.707000
0.777500,3.706520
0.778330,3.706060
0.779170,3.705590
0.780000,3.705130
0.780830,3.704660
0.781670,3.704190
0.782500,3.703720
0.783330,3.703250
0.784170,3.702790
0.785000,3.702320
0.785830,3.701850
0.786670,3.701380
0.787500,3.700910
0.788330,3.700450
0.789170,3.699980
0.790000,3.699500
0.790830,3.699040
0.791670,3.698570
0.792500,3.698110
0.793330,3.697640
0.794170,3.697160
0.795000,3.696700
0.795830,3.696230
0.796670,3.695770
0.797500,3.695300
0.798330,3.694820
0.799170,3.694340
0.800000,3.693890
0.800830,3.693440
0.801670,3.693040
0.802500,3.692590
0.803330,3.692140
0.804170,3.691650
0.805000,3.691180
0.805830,3.690720
0.806670,3.690230
0.807500,3.689790
0.808330,3.689320
0.809170,3.688930
0.810000,3.688480
0.810830,3.688020
0.811670,3.687530
0.812500,3.687080
0.813330,3.686630
0.814170,3.686200
0.815000,3.685770
0.815830,3.685340
0.816670,3.684900
0.817500,3.684470
0.818330,3.684030
0.819170,3.683600
0.820000,3.683160
0.820830,3.682730
0.821670,3.682290
0.822500,3.681850
0.823330,3.681430
0.824170,3.680990
0.825000,3.680550
0.825830,3.680110
0.826670,3.679690
0.827500,3.679250
0.828330,3.678810
0.829170,3.678380
0.830000,3.677950
0.830830,3.677510
0.831670,3.677060
0.832500,3.676640
0.833330,3.676230
0.834170,3.675860
0.835000,3.675450
0.835830,3.675020
0.836670,3.674560
0.837500,3.674130
0.838330,3.673720
0.839170,3.673340
0.840000,3.672930
0.840830,3.672530
0.841670,3.672150
0.842500,3.671730
0.843330,3.671310
0.844170,3.670850
0.845000,3.670420
0.845830,3.670000
0.846670,3.669620
0.847500,3.669220
0.848330,3.668820
0.849170,3.668430
0.850000,3.668020
0.850830,3.667620
0.851670,3.667210
0.852500,3.666810
0.853330,3.666410
0.854170,3.665990
0.855000,3.665610
0.855830,3.665230
0.856670,3.664900
0.857500,3.664510
0.858330,3.664130
0.859170,3.663710
0.860000,3.663310
0.860830,3.662900
0.861670,3.662500
0.862500,3.662100
0.863330,3.661700
0.864170,3.661280
0.865000,3.660900
0.865830,3.660520
0.866670,3.660180
0.867500,3.659790
0.868330,3.659410
0.869170,3.659000
0.870000,3.658590
0.870830,3.658190
0.871670,3.657770
0.872500,3.657380
0.873330,3.657000
0.874170,3.656670
0.875000,3.656290
0.875830,3.655890
0.876670,3.655480
0.877500,3.655080
0.878330,3.654680
0.879170,3.654280
0.880000,3.653880
0.880830,3.653470
0.881670,3.653070
0.882500,3.652680
0.883330,3.652280
0.884170,3.651870
0.885000,3.651470
0.885830,3.651070
0.886670,3.650670
0.887500,3.650270
0.888330,3.649870
0.889170,3.649460
0.890000,3.649060
0.890830,3.648670
0.891670,3.648260
0.892500,3.647860
0.893330,3.647460
0.894170,3.647080
0.895000,3.646660
0.895830,3.646240
0.896670,3.645790
0.897500,3.645350
0.898330,3.644920
0.899170,3.644470
0.900000,3.644040
0.900830,3.643630
0.901670,3.643280
0.902500,3.642850
0.903330,3.642410
0.904170,3.641890
0.905000,3.641440
0.905830,3.640990
0.906670,3.640590
0.907500,3.640140
0.908330,3.639690
0.909170,3.639200
0.910000,3.638730
0.910830,3.638270
0.911670,3.637800
0.912500,3.637320
0.913330,3.636860
0.914170,3.636410
0.915000,3.635930
0.915830,3.635450
0.916670,3.634930
0.917500,3.634420
0.918330,3.633920
0.919170,3.633440
0.920000,3.632920
0.920830,3.632400
0.921670,3.631850
0.922500,3.631320
0.923330,3.630780
0.924170,3.630260
0.925000,3.629700
0.925830,3.629150
0.926670,3.628590
0.927500,3.628000
0.928330,3.627420
0.929170,3.626800
0.930000,3.626200
0.930830,3.625600
0.931670,3.625020
0.932500,3.624390
0.933330,3.623760
0.934170,3.623050
0.935000,3.622390
0.935830,3.621720
0.936670,3.621080
0.937500,3.620380
0.938330,3.619680
0.939170,3.618930
0.940000,3.618180
0.940830,3.617430
0.941670,3.616660
0.942500,3.615870
0.943330,3.615090
0.944170,3.614290
0.945000,3.613460
0.945830,3.612620
0.946670,3.611760
0.947500,3.610860
0.948330,3.609950
0.949170,3.609010
0.950000,3.608050
0.950830,3.607080
0.951670,3.606090
0.952500,3.605040
0.953330,3.603990
0.954170,3.602880
0.955000,3.601730
0.955830,3.600580
0.956670,3.599380
0.957500,3.598120
0.958330,3.596860
0.959170,3.595560
0.960000,3.594200
0.960830,3.592850
0.961670,3.591480
0.962500,3.589990
0.963330,3.588510
0.964170,3.586920
0.965000,3.585280
0.965830,3.583640
0.966670,3.581970
0.967500,3.580160
0.968330,3.578360
0.969170,3.576440
0.970000,3.574450
0.970830,3.572460
0.971670,3.570420
0.972500,3.568230
0.973330,3.566040
0.974170,3.563730
0.975000,3.561310
0.975830,3.558890
0.976670,3.556410
0.977500,3.553690
0.978330,3.550960
0.979170,3.550780
0.980000,3.544970
0.980830,3.539150
0.981670,3.533390
0.982500,3.510270
0.983330,3.487140
0.984170,3.434840
0.985000,3.365250
0.985830,3.295670
0.986670,3.194220
0.987500,3.092760
