Repository: lorenzplank/PyBaMM

File: src/pybamm/input/parameters/lithium_ion/data/nmc811_ocp_Hanyang.csv
# OCP of NMC811 (cathode) vs Li/Li+ digitized from https://real.hanyang.ac.kr/materials
# sto,ocp
0.330000,4.155780
0.330830,4.154810
0.331670,4.153840
0.332500,4.152870
0.333330,4.151910
0.334170,4.150940
0.335000,4.149960
0.335830,4.148990
0.336670,4.148040
0.337500,4.147060
0.338330,4.146070
0.339170,4.145050
0.340000,4.144050
0.340830,4.143050
0.341670,4.142040
0.342500,4.141040
0.343330,4.140040
0.344170,4.139040
0.345000,4.138030
0.345830,4.137030
0.346670,4.136050
0.347500,4.135030
0.348330,4.134010
0.349170,4.132970
0.350000,4.131910
0.350830,4.130870
0.351670,4.129780
0.352500,4.128710
0.353330,4.127640
0.354170,4.126570
0.355000,4.125500
0.355830,4.124430
0.356670,4.123370
0.357500,4.122290
0.358330,4.121200
0.359170,4.120110
0.360000,4.118980
0.360830,4.117860
0.361670,4.116710
0.362500,4.115580
0.363330,4.114440
0.364170,4.113320
0.365000,4.112160
0.365830,4.111010
0.366670,4.109840
0.367500,4.108650
0.368330,4.107470
0.369170,4.106250
0.370000,4.105050
0.370830,4.103840
0.371670,4.102640
0.372500,4.101440
0.373330,4.100230
0.374170,4.099050
0.375000,4.097820
0.375830,4.096600
0.376670,4.095350
0.377500,4.094110
0.378330,4.092880
0.379170,4.091660
0.380000,4.090410
0.380830,4.089150
0.381670,4.087850
0.382500,4.086590
0.383330,4.085340
0.384170,4.084140
0.385000,4.082890
0.385830,4.081630
0.386670,4.080330
0.387500,4.079070
0.388330,4.077820
0.389170,4.076620
0.390000,4.075370
0.390830,4.074110
0.391670,4.072810
0.392500,4.071550
0.393330,4.070300
0.394170,4.069080
0.395000,4.067850
0.395830,4.066610
0.396670,4.065360
0.397500,4.064140
0.398330,4.062920
0.399170,4.061730
0.400000,4.060520
0.400830,4.059320
0.401670,4.058120
0.402500,4.056920
0.403330,4.055710
0.404170,4.054490
0.405000,4.053310
0.405830,4.052120
0.406670,4.050950
0.407500,4.049800
0.408330,4.048650
0.409170,4.047520
0.410000,4.046390
0.410830,4.045250
0.411670,4.044120
0.412500,4.042980
0.413330,4.041850
0.414170,4.040690
0.415000,4.039570
0.415830,4.038450
0.416670,4.037350
0.417500,4.036260
0.418330,4.035170
0.419170,4.034130
0.420000,4.033060
0.420830,4.031980
0.421670,4.030890
0.422500,4.029850
0.423330,4.028790
0.424170,4.027790
0.425000,4.026740
0.425830,4.025680
0.426670,4.024570
0.427500,4.023530
0.428330,4.022490
0.429170,4.021540
0.430000,4.020520
0.430830,4.019500
0.431670,4.018430
0.432500,4.017410
0.433330,4.016390
0.434170,4.015400
0.435000,4.014400
0.435830,4.013400
0.436670,4.012400
0.437500,4.011390
0.438330,4.010390
0.439170,4.009370
0.440000,4.008390
0.440830,4.007400
0.441670,4.006470
0.442500,4.005480
0.443330,4.004500
0.444170,4.003460
0.445000,4.002470
0.445830,4.001490
0.446670,4.000550
0.447500,3.999560
0.448330,3.998580
0.449170,3.997540
0.450000,3.996550
0.450830,3.995570
0.451670,3.994630
0.452500,3.993650
0.453330,3.992660
0.454170,3.991640
0.455000,3.990640
0.455830,3.989640
0.456670,3.988630
0.457500,3.987630
0.458330,3.986630
0.459170,3.985630
0.460000,3.984620
0.460830,3.983620
0.461670,3.982640
0.462500,3.981620
0.463330,3.980600
0.464170,3.979540
0.465000,3.978500
0.465830,3.977480
0.466670,3.976440
0.467500,3.975400
0.468330,3.974360
0.469170,3.973330
0.470000,3.972290
0.470830,3.971250
0.471670,3.970230
0.472500,3.969190
0.473330,3.968130
0.474170,3.967040
0.475000,3.965970
0.475830,3.964910
0.476670,3.963850
0.477500,3.962760
0.478330,3.961680
0.479170,3.960540
0.480000,3.959450
0.480830,3.958370
0.481670,3.957340
0.482500,3.956250
0.483330,3.955170
0.484170,3.954040
0.485000,3.952940
0.485830,3.951840
0.486670,3.950730
0.487500,3.949630
0.488330,3.948530
0.489170,3.947420
0.490000,3.946320
0.490830,3.945220
0.491670,3.944100
0.492500,3.943010
0.493330,3.941920
0.494170,3.940880
0.495000,3.939810
0.495830,3.938730
0.496670,3.937660
0.497500,3.936600
0.498330,3.935530
0.499170,3.934460
0.500000,3.933380
0.500830,3.932320
0.501670,3.931230
0.502500,3.930180
0.503330,3.929120
0.504170,3.928100
0.505000,3.927070
0.505830,3.926040
0.506670,3.925000
0.507500,3.923960
0.508330,3.922920
0.509170,3.921890
0.510000,3.920850
0.510830,3.919820
0.511670,3.918780
0.512500,3.917750
0.513330,3.916710
0.514170,3.915660
0.515000,3.914640
0.515830,3.913620
0.516670,3.912650
0.517500,3.911630
0.518330,3.910610
0.519170,3.909540
0.520000,3.908520
0.520830,3.907500
0.521670,3.906540
0.522500,3.905520
0.523330,3.904500
0.524170,3.903440
0.525000,3.902400
0.525830,3.901370
0.526670,3.900310
0.527500,3.899290
0.528330,3.898270
0.529170,3.897300
0.530000,3.896280
0.530830,3.895260
0.531670,3.894240
0.532500,3.893180
0.533330,3.892130
0.534170,3.891020
0.535000,3.889970
0.535830,3.888920
0.536670,3.887900
0.537500,3.886860
0.538330,3.885830
0.539170,3.884810
0.540000,3.883750
0.540830,3.882710
0.541670,3.881600
0.542500,3.880540
0.543330,3.879490
0.544170,3.878490
0.545000,3.877440
0.545830,3.876390
0.546670,3.875280
0.547500,3.874230
0.548330,3.873180
0.549170,3.872180
0.550000,3.871120
0.550830,3.870070
0.551670,3.868960
0.552500,3.867920
0.553330,3.866860
0.554170,3.865820
0.555000,3.864800
0.555830,3.863780
0.556670,3.862800
0.557500,3.861800
0.558330,3.860790
0.559170,3.859790
0.560000,3.858790
0.560830,3.857790
0.561670,3.856750
0.562500,3.855780
0.563330,3.854810
0.564170,3.853920
0.565000,3.852970
0.565830,3.852020
0.566670,3.851000
0.567500,3.850070
0.568330,3.849130
0.569170,3.848260
0.570000,3.847360
0.570830,3.846450
0.571670,3.845550
0.572500,3.844650
0.573330,3.843750
0.574170,3.842810
0.575000,3.841940
0.575830,3.841080
0.576670,3.840290
0.577500,3.839430
0.578330,3.838590
0.579170,3.837660
0.580000,3.836830
0.580830,3.835990
0.581670,3.835230
0.582500,3.834420
0.583330,3.833620
0.584170,3.832820
0.585000,3.832020
0.585830,3.831210
0.586670,3.830390
0.587500,3.829610
0.588330,3.828830
0.589170,3.828060
0.590000,3.827310
0.590830,3.826560
0.591670,3.825850
0.592500,3.825090
0.593330,3.824340
0.594170,3.823530
0.595000,3.822800
0.595830,3.822060
0.596670,3.821390
0.597500,3.820690
0.598330,3.819990
0.599170,3.819290
0.600000,3.818580
0.600830,3.817880
0.601670,3.817180
0.602500,3.816480
0.603330,3.815780
0.604170,3.815050
0.605000,3.814370
0.605830,3.813680
0.606670,3.813040
0.607500,3.812360
0.608330,3.811700
0.609170,3.811010
0.610000,3.810360
0.610830,3.809710
0.611670,3.809090
0.612500,3.808460
0.613330,3.807820
0.614170,3.807180
0.615000,3.806550
0.615830,3.805910
0.616670,3.805270
0.617500,3.804640
0.618330,3.804010
0.619170,3.803360
0.620000,3.802740
0.620830,3.802120
0.621670,3.801530
0.622500,3.800940
0.623330,3.800330
0.624170,3.799730
0.625000,3.799130
0.625830,3.798520
0.626670,3.797930
0.627500,3.797320
0.628330,3.796730
0.629170,3.796120
0.630000,3.795520
0.630830,3.794920
0.631670,3.794300
0.632500,3.793720
0.633330,3.793130
0.634170,3.792580
0.635000,3.792010
0.635830,3.791440
0.636670,3.790890
0.637500,3.790300
0.638330,3.789720
0.639170,3.789080
0.640000,3.788500
0.640830,3.787920
0.641670,3.787360
0.642500,3.786790
0.643330,3.786220
0.644170,3.785640
0.645000,3.785090
0.645830,3.784540
0.646670,3.784040
0.647500,3.783480
0.648330,3.782940
0.649170,3.782350
0.650000,3.781780
0.650830,3.781210
0.651670,3.780630
0.652500,3.780080
0.653330,3.779520
0.654170,3.779010
0.655000,3.778470
0.655830,3.777940
0.656670,3.777420
0.657500,3.776870
0.658330,3.776320
0.659170,3.775710
0.660000,3.775170
0.660830,3.774610
0.661670,3.774100
0.662500,3.773560
0.663330,3.773020
0.664170,3.772470
0.665000,3.771950
0.665830,3.771430
0.666670,3.770970
0.667500,3.770450
0.668330,3.769930
0.669170,3.769370
0.670000,3.768850
0.670830,3.768330
0.671670,3.767850
0.672500,3.767350
0.673330,3.766840
0.674170,3.766340
0.675000,3.765840
0.675830,3.765340
0.676670,3.764840
0.677500,3.764340
0.678330,3.763840
0.679170,3.763320
0.680000,3.762830
0.680830,3.762350
0.681670,3.761900
0.682500,3.761420
0.683330,3.760960
0.684170,3.760490
0.685000,3.760020
0.685830,3.759560
0.686670,3.759090
0.687500,3.758620
0.688330,3.758150
0.689170,3.757660
0.690000,3.757220
0.690830,3.756770
0.691670,3.756350
0.692500,3.755910
0.693330,3.755480
0.694170,3.755030
0.695000,3.754610
0.695830,3.754190
0.696670,3.753830
0.697500,3.753400
0.698330,3.752990
0.699170,3.752520
0.700000,3.752110
0.700830,3.751680
0.701670,3.751300
0.702500,3.750900
0.703330,3.750500
0.704170,3.750100
0.705000,3.749690
0.705830,3.749300
0.706670,3.748870
0.707500,3.748490
0.708330,3.748110
0.709170,3.747780
0.710000,3.747390
0.710830,3.747010
0.711670,3.746590
0.712500,3.746190
0.713330,3.745790
0.714170,3.745360
0.715000,3.744980
0.715830,3.744600
0.716670,3.744270
0.717500,3.743880
0.718330,3.743500
0.719170,3.743070
0.720000,3.742680
0.720830,3.742300
0.721670,3.741960
0.722500,3.741580
0.723330,3.741190
0.724170,3.740770
0.725000,3.740370
0.725830,3.739970
0.726670,3.739570
0.727500,3.739170
0.728330,3.738770
0.729170,3.738360
0.730000,3.737970
0.730830,3.737570
0.731670,3.737160
0.732500,3.736760
0.733330,3.736360
0.734170,3.735980
0.735000,3.735560
0.735830,3.735140
0.736670,3.734690
0.737500,3.734260
0.738330,3.733820
0.739170,3.733380
0.740000,3.732950
0.740830,3.732520
0.741670,3.732100
0.742500,3.731650
0.743330,3.731200
0.744170,3.730700
0.745000,3.730250
0.745830,3.729800
0.746670,3.729410
0.747500,3.728940
0.748330,3.728470
0.749170,3.727920
0.750000,3.727440
0.750830,3.726950
0.751670,3.726520
0.752500,3.726040
0.753330,3.725550
0.754170,3.725050
0.755000,3.724530
0.755830,3.724010
0.756670,3.723460
0.757500,3.722930
0.758330,3.722390
0.759170,3.721850
0.760000,3.721320
0.760830,3.720790
0.761670,3.720270
0.762500,3.719720
0.763330,3.719170
0.764170,3.718590
0.765000,3.718020
0.765830,3.717430
0.766670,3.716810
0.767500,3.716210
0.768330,3.715600
0.769170,3.715010
0.770000,3.714400
0.770830,3.713800
0.771670,3.713200
0.772500,3.712600
0.773330,3.712000
0.774170,3.711390
0.775000,3.710790
0.775830,3.710190
0.776670,3.709590
0.777500,3.708990
0.778330,3.708390
0.779170,3.707760
0.780000,3.707180
0.780830,3.706600
0.781670,3.706040
0.782500,3.705480
0.783330,3.704910
0.784170,3.704340
0.785000,3.703770
0.785830,3.703210
0.786670,3.702620
0.787500,3.702070
0.788330,3.701510
0.789170,3.701000
0.790000,3.700470
0.790830,3.699930
0.791670,3.699400
0.792500,3.698860
0.793330,3.698330
0.794170,3.697770
0.795000,3.697250
0.795830,3.696730
0.796670,3.696270
0.797500,3.695750
0.798330,3.695230
0.799170,3.694670
0.800000,3.694150
0.800830,3.693630
0.801670,3.693150
0.802500,3.692650
0.803330,3.692140
0.804170,3.691640
0.805000,3.691140
0.805830,3.690640
0.806670,3.690140
0.807500,3.689640
0.808330,3.689140
0.809170,3.688650
0.810000,3.688130
0.810830,3.687620
0.811670,3.687060
0.812500,3.686530
0.813330,3.685990
0.814170,3.685450
0.815000,3.684930
0.815830,3.684390
0.816670,3.683860
0.817500,3.683320
0.818330,3.682780
0.819170,3.682260
0.820000,3.681710
0.820830,3.681170
0.821670,3.680600
0.822500,3.680010
0.823330,3.679430
0.824170,3.678820
0.825000,3.678200
0.825830,3.677590
0.826670,3.676950
0.827500,3.676300
0.828330,3.675650
0.829170,3.674960
0.830000,3.674300
0.830830,3.673630
0.831670,3.672970
0.832500,3.672290
0.833330,3.671610
0.834170,3.670890
0.835000,3.670180
0.835830,3.669480
0.836670,3.668750
0.837500,3.668080
0.838330,3.667410
0.839170,3.666790
0.840000,3.666170
0.840830,3.665560
0.841670,3.664930
0.842500,3.664370
0.843330,3.663800
0.844170,3.663300
0.845000,3.662760
0.845830,3.662230
0.846670,3.661680
0.847500,3.661160
0.848330,3.660640
0.849170,3.660150
0.850000,3.659650
0.850830,3.659150
0.851670,3.658650
0.852500,3.658150
0.853330,3.657650
0.854170,3.657150
0.855000,3.656640
0.855830,3.656140
0.856670,3.655640
0.857500,3.655140
0.858330,3.654640
0.859170,3.654120
0.860000,3.653640
0.860830,3.653150
0.861670,3.652720
0.862500,3.652240
0.863330,3.651750
0.864170,3.651230
0.865000,3.650730
0.865830,3.650230
0.866670,3.649750
0.867500,3.649230
0.868330,3.648710
0.869170,3.648160
0.870000,3.647620
0.870830,3.647090
0.871670,3.646560
0.872500,3.646020
0.873330,3.645490
0.874170,3.644970
0.875000,3.644410
0.875830,3.643860
0.876670,3.643320
0.877500,3.642710
0.878330,3.642110
0.879170,3.641420
0.880000,3.640810
0.880830,3.640190
0.881670,3.639620
0.882500,3.639000
0.883330,3.638380
0.884170,3.637700
0.885000,3.637090
0.885830,3.636500
0.886670,3.635940
0.887500,3.635390
0.888330,3.634840
0.889170,3.634320
0.890000,3.633790
0.890830,3.633250
0.891670,3.632700
0.892500,3.632180
0.893330,3.631660
0.894170,3.631160
0.895000,3.630680
0.895830,3.630190
0.896670,3.629760
0.897500,3.629280
0.898330,3.628790
0.899170,3.628260
0.900000,3.627770
0.900830,3.627290
0.901670,3.626830
0.902500,3.626370
0.903330,3.625900
0.904170,3.625430
0.905000,3.624970
0.905830,3.624500
0.906670,3.624040
0.907500,3.623560
0.908330,3.623070
0.909170,3.622540
0.910000,3.622050
0.910830,3.621570
0.911670,3.621140
0.912500,3.620650
0.913330,3.620170
0.914170,3.619650
0.915000,3.619150
0.915830,3.618650
0.916670,3.618160
0.917500,3.617640
0.918330,3.617130
0.919170,3.616590
0.920000,3.616040
0.920830,3.615490
0.921670,3.614960
0.922500,3.614330
0.923330,3.613720
0.924170,3.613000
0.925000,3.612330
0.925830,3.611660
0.926670,3.610960
0.927500,3.610320
0.928330,3.609690
0.929170,3.609090
0.930000,3.608520
0.930830,3.607950
0.931670,3.607420
0.932500,3.606920
0.933330,3.606420
0.934170,3.605980
0.935000,3.605510
0.935830,3.605040
0.936670,3.604570
0.937500,3.604110
0.938330,3.603640
0.939170,3.603170
0.940000,3.602710
0.940830,3.602230
0.941670,3.601780
0.942500,3.601300
0.943330,3.600810
0.944170,3.600280
0.945000,3.599790
0.945830,3.599310
0.946670,3.598880
0.947500,3.598390
0.948330,3.597910
0.949170,3.597390
0.950000,3.596890
0.950830,3.596390
0.951670,3.595900
0.952500,3.595390
0.953330,3.594870
0.954170,3.594310
0.955000,3.593780
0.955830,3.593240
0.956670,3.592740
0.957500,3.592180
0.958330,3.591610
0.959170,3.590970
0.960000,3.590370
0.960830,3.589770
0.961670,3.589190
0.962500,3.588570
0.963330,3.587940
0.964170,3.587330
0.965000,3.586660
0.965830,3.585990
0.966670,3.585270
0.967500,3.584560
0.968330,3.583840
0.969170,3.583120
0.970000,3.582350
0.970830,3.581580
0.971670,3.580810
0.972500,3.579940
0.973330,3.579080
0.974170,3.578120
0.975000,3.577140
0.975830,3.576150
0.976670,3.575160
0.977500,3.574030
0.978330,3.572900
0.979170,3.572790
0.980000,3.570320
0.980830,3.567850
0.981670,3.560420
0.982500,3.540640
0.983330,3.520850
0.984170,3.459450
0.985000,3.398060

File: src/pybamm/input/parameters/lithium_ion/data/si_ocp_Hanyang.csv
# OCP of Si (anode) vs Li/Li+ digitized from https://real.hanyang.ac.kr/materials
# sto,ocp
0.015000,0.911830
0.015830,0.884100
0.016670,0.856370
0.017500,0.840440
0.018330,0.824520
0.019170,0.822460
0.020000,0.816280
0.020830,0.810090
0.021670,0.807560
0.022500,0.803340
0.023330,0.799110
0.024170,0.794990
0.025000,0.790910
0.025830,0.786830
0.026670,0.782820
0.027500,0.778880
0.028330,0.774930
0.029170,0.771050
0.030000,0.767240
0.030830,0.763430
0.031670,0.759690
0.032500,0.756010
0.033330,0.752340
0.034170,0.748740
0.035000,0.745180
0.035830,0.741620
0.036670,0.738110
0.037500,0.734650
0.038330,0.731200
0.039170,0.727770
0.040000,0.724430
0.040830,0.721080
0.041670,0.717840
0.042500,0.714600
0.043330,0.711360
0.044170,0.708120
0.045000,0.704980
0.045830,0.701830
0.046670,0.698770
0.047500,0.695750
0.048330,0.692720
0.049170,0.689770
0.050000,0.686830
0.050830,0.683890
0.051670,0.680940
0.052500,0.678110
0.053330,0.675260
0.054170,0.672520
0.055000,0.669780
0.055830,0.667040
0.056670,0.664340
0.057500,0.661660
0.058330,0.658990
0.059170,0.656330
0.060000,0.653740
0.060830,0.651150
0.061670,0.648610
0.062500,0.646120
0.063330,0.643630
0.064170,0.641220
0.065000,0.638800
0.065830,0.636380
0.066670,0.633940
0.067500,0.631580
0.068330,0.629230
0.069170,0.626920
0.070000,0.624660
0.070830,0.622410
0.071670,0.620240
0.072500,0.618040
0.073330,0.615850
0.074170,0.613670
0.075000,0.611520
0.075830,0.609390
0.076670,0.607260
0.077500,0.605210
0.078330,0.603160
0.079170,0.601190
0.080000,0.599200
0.080830,0.597210
0.081670,0.595210
0.082500,0.593280
0.083330,0.591340
0.084170,0.589440
0.085000,0.587560
0.085830,0.585690
0.086670,0.583870
0.087500,0.582050
0.088330,0.580230
0.089170,0.578390
0.090000,0.576640
0.090830,0.574880
0.091670,0.573220
0.092500,0.571520
0.093330,0.569820
0.094170,0.568060
0.095000,0.566400
0.095830,0.564750
0.096670,0.563180
0.097500,0.561600
0.098330,0.560010
0.099170,0.558430
0.100000,0.556880
0.100830,0.555330
0.101670,0.553780
0.102500,0.552270
0.103330,0.550770
0.104170,0.549320
0.105000,0.547850
0.105830,0.546400
0.106670,0.544970
0.107500,0.543550
0.108330,0.542120
0.109170,0.540710
0.110000,0.539330
0.110830,0.537970
0.111670,0.536640
0.112500,0.535320
0.113330,0.534010
0.114170,0.532700
0.115000,0.531410
0.115830,0.530130
0.116670,0.528860
0.117500,0.527600
0.118330,0.526350
0.119170,0.525110
0.120000,0.523890
0.120830,0.522670
0.121670,0.521460
0.122500,0.520280
0.123330,0.519110
0.124170,0.518010
0.125000,0.516870
0.125830,0.515740
0.126670,0.514580
0.127500,0.513470
0.128330,0.512350
0.129170,0.511240
0.130000,0.510160
0.130830,0.509070
0.131670,0.508000
0.132500,0.506950
0.133330,0.505900
0.134170,0.504860
0.135000,0.503840
0.135830,0.502820
0.136670,0.501820
0.137500,0.500830
0.138330,0.499850
0.139170,0.498900
0.140000,0.497930
0.140830,0.496950
0.141670,0.495950
0.142500,0.495010
0.143330,0.494080
0.144170,0.493210
0.145000,0.492310
0.145830,0.491410
0.146670,0.490500
0.147500,0.489600
0.148330,0.488700
0.149170,0.487760
0.150000,0.486900
0.150830,0.486030
0.151670,0.485220
0.152500,0.484390
0.153330,0.483550
0.154170,0.482710
0.155000,0.481890
0.155830,0.481050
0.156670,0.480170
0.157500,0.479380
0.158330,0.478570
0.159170,0.477840
0.160000,0.477070
0.160830,0.476300
0.161670,0.475530
0.162500,0.474760
0.163330,0.473990
0.164170,0.473210
0.165000,0.472450
0.165830,0.471700
0.166670,0.470990
0.167500,0.470250
0.168330,0.469520
0.169170,0.468760
0.170000,0.468050
0.170830,0.467330
0.171670,0.466640
0.172500,0.465940
0.173330,0.465240
0.174170,0.464520
0.175000,0.463840
0.175830,0.463150
0.176670,0.462500
0.177500,0.461830
0.178330,0.461160
0.179170,0.460470
0.180000,0.459830
0.180830,0.459170
0.181670,0.458560
0.182500,0.457920
0.183330,0.457280
0.184170,0.456650
0.185000,0.456010
0.185830,0.455370
0.186670,0.454730
0.187500,0.454100
0.188330,0.453490
0.189170,0.452900
0.190000,0.452310
0.190830,0.451700
0.191670,0.451080
0.192500,0.450500
0.193330,0.449910
0.194170,0.449380
0.195000,0.448800
0.195830,0.448210
0.196670,0.447570
0.197500,0.446990
0.198330,0.446400
0.199170,0.445830
0.200000,0.445290
0.200830,0.444730
0.201670,0.444230
0.202500,0.443680
0.203330,0.443130
0.204170,0.442530
0.205000,0.441980
0.205830,0.441420
0.206670,0.440900
0.207500,0.440370
0.208330,0.439830
0.209170,0.439300
0.210000,0.438770
0.210830,0.438230
0.211670,0.437680
0.212500,0.437160
0.213330,0.436640
0.214170,0.436160
0.215000,0.435660
0.215830,0.435160
0.216670,0.434660
0.217500,0.434150
0.218330,0.433650
0.219170,0.433150
0.220000,0.432650
0.220830,0.432150
0.221670,0.431650
0.222500,0.431150
0.223330,0.430640
0.224170,0.430130
0.225000,0.429640
0.225830,0.429160
0.226670,0.428730
0.227500,0.428240
0.228330,0.427760
0.229170,0.427220
0.230000,0.426740
0.230830,0.426250
0.231670,0.425800
0.232500,0.425330
0.233330,0.424860
0.234170,0.424400
0.235000,0.423930
0.235830,0.423460
0.236670,0.423000
0.237500,0.422520
0.238330,0.422050
0.239170,0.421570
0.240000,0.421120
0.240830,0.420670
0.241670,0.420260
0.242500,0.419810
0.243330,0.419360
0.244170,0.418860
0.245000,0.418410
0.245830,0.417960
0.246670,0.417540
0.247500,0.417110
0.248330,0.416680
0.249170,0.416240
0.250000,0.415800
0.250830,0.415370
0.251670,0.414940
0.252500,0.414500
0.253330,0.414070
0.254170,0.413630
0.255000,0.413200
0.255830,0.412760
0.256670,0.412330
0.257500,0.411900
0.258330,0.411460
0.259170,0.411020
0.260000,0.410590
0.260830,0.410160
0.261670,0.409710
0.262500,0.409290
0.263330,0.408870
0.264170,0.408500
0.265000,0.408080
0.265830,0.407670
0.266670,0.407200
0.267500,0.406780
0.268330,0.406360
0.269170,0.405990
0.270000,0.405580
0.270830,0.405160
0.271670,0.404700
0.272500,0.404270
0.273330,0.403860
0.274170,0.403470
0.275000,0.403070
0.275830,0.402670
0.276670,0.402280
0.277500,0.401870
0.278330,0.401450
0.279170,0.400980
0.280000,0.400560
0.280830,0.400150
0.281670,0.399760
0.282500,0.399360
0.283330,0.398960
0.284170,0.398560
0.285000,0.398160
0.285830,0.397760
0.286670,0.397360
0.287500,0.396950
0.288330,0.396550
0.289170,0.396140
0.290000,0.395750
0.290830,0.395370
0.291670,0.395030
0.292500,0.394650
0.293330,0.394260
0.294170,0.393850
0.295000,0.393440
0.295830,0.393040
0.296670,0.392650
0.297500,0.392240
0.298330,0.391840
0.299170,0.391420
0.300000,0.391040
0.300830,0.390660
0.301670,0.390320
0.302500,0.389930
0.303330,0.389550
0.304170,0.389120
0.305000,0.388730
0.305830,0.388350
0.306670,0.388010
0.307500,0.387630
0.308330,0.387240
0.309170,0.386810
0.310000,0.386420
0.310830,0.386040
0.311670,0.385710
0.312500,0.385330
0.313330,0.384940
0.314170,0.384500
0.315000,0.384120
0.315830,0.383730
0.316670,0.383390
0.317500,0.383020
0.318330,0.382650
0.319170,0.382280
0.320000,0.381910
0.320830,0.381550
0.321670,0.381190
0.322500,0.380810
0.323330,0.380420
0.324170,0.379990
0.325000,0.379610
0.325830,0.379220
0.326670,0.378880
0.327500,0.378510
0.328330,0.378130
0.329170,0.377770
0.330000,0.377400
0.330830,0.377040
0.331670,0.376660
0.332500,0.376300
0.333330,0.375930
0.334170,0.375570
0.335000,0.375190
0.335830,0.374830
0.336670,0.374460
0.337500,0.374100
0.338330,0.373730
0.339170,0.373360
0.340000,0.372990
0.340830,0.372620
0.341670,0.372260
0.342500,0.371880
0.343330,0.371520
0.344170,0.371130
0.345000,0.370790
0.345830,0.370430
0.346670,0.370130
0.347500,0.369780
0.348330,0.369430
0.349170,0.369050
0.350000,0.368680
0.350830,0.368310
0.351670,0.367940
0.352500,0.367580
0.353330,0.367210
0.354170,0.366830
0.355000,0.366470
0.355830,0.366120
0.356670,0.365830
0.357500,0.365470
0.358330,0.365120
0.359170,0.364720
0.360000,0.364360
0.360830,0.364020
0.361670,0.363720
0.362500,0.363360
0.363330,0.363020
0.364170,0.362610
0.365000,0.362260
0.365830,0.361910
0.366670,0.361610
0.367500,0.361260
0.368330,0.360910
0.369170,0.360510
0.370000,0.360150
0.370830,0.359810
0.371670,0.359510
0.372500,0.359150
0.373330,0.358810
0.374170,0.358400
0.375000,0.358050
0.375830,0.357700
0.376670,0.357400
0.377500,0.357050
0.378330,0.356700
0.379170,0.356300
0.380000,0.355950
0.380830,0.355590
0.381670,0.355280
0.382500,0.354940
0.383330,0.354610
0.384170,0.354280
0.385000,0.353940
0.385830,0.353600
0.386670,0.353290
0.387500,0.352940
0.388330,0.352580
0.389170,0.352190
0.390000,0.351830
0.390830,0.351490
0.391670,0.351170
0.392500,0.350830
0.393330,0.350500
0.394170,0.350160
0.395000,0.349830
0.395830,0.349500
0.396670,0.349160
0.397500,0.348820
0.398330,0.348490
0.399170,0.348160
0.400000,0.347820
0.400830,0.347490
0.401670,0.347150
0.402500,0.346820
0.403330,0.346490
0.404170,0.346150
0.405000,0.345810
0.405830,0.345490
0.406670,0.345150
0.407500,0.344810
0.408330,0.344480
0.409170,0.344150
0.410000,0.343810
0.410830,0.343480
0.411670,0.343140
0.412500,0.342810
0.413330,0.342480
0.414170,0.342140
0.415000,0.341800
0.415830,0.341480
0.416670,0.341140
0.417500,0.340800
0.418330,0.340470
0.419170,0.340140
0.420000,0.339800
0.420830,0.339470
0.421670,0.339130
0.422500,0.338800
0.423330,0.338470
0.424170,0.338130
0.425000,0.337790
0.425830,0.337460
0.426670,0.337130
0.427500,0.336790
0.428330,0.336460
0.429170,0.336110
0.430000,0.335790
0.430830,0.335480
0.431670,0.335210
0.432500,0.334890
0.433330,0.334570
0.434170,0.334220
0.435000,0.333890
0.435830,0.333550
0.436670,0.333220
0.437500,0.332880
0.438330,0.332550
0.439170,0.332200
0.440000,0.331880
0.440830,0.331560
0.441670,0.331290
0.442500,0.330980
0.443330,0.330660
0.444170,0.330310
0.445000,0.329980
0.445830,0.329640
0.446670,0.329310
0.447500,0.328980
0.448330,0.328640
0.449170,0.328290
0.450000,0.327970
0.450830,0.327650
0.451670,0.327390
0.452500,0.327070
0.453330,0.326750
0.454170,0.326400
0.455000,0.326060
0.455830,0.325740
0.456670,0.325400
0.457500,0.325060
0.458330,0.324730
0.459170,0.324380
0.460000,0.324060
0.460830,0.323740
0.461670,0.323480
0.462500,0.323160
0.463330,0.322840
0.464170,0.322490
0.465000,0.322160
0.465830,0.321820
0.466670,0.321470
0.467500,0.321150
0.468330,0.320830
0.469170,0.320570
0.470000,0.320250
0.470830,0.319940
0.471670,0.319580
0.472500,0.319240
0.473330,0.318920
0.474170,0.318580
0.475000,0.318240
0.475830,0.317910
0.476670,0.317560
0.477500,0.317240
0.478330,0.316930
0.479170,0.316660
0.480000,0.316340
0.480830,0.316020
0.481670,0.315670
0.482500,0.315340
0.483330,0.315000
0.484170,0.314650
0.485000,0.314330
0.485830,0.314010
0.486670,0.313750
0.487500,0.313440
0.488330,0.313120
0.489170,0.312760
0.490000,0.312430
0.490830,0.312100
0.491670,0.311760
0.492500,0.311430
0.493330,0.311090
0.494170,0.310760
0.495000,0.310430
0.495830,0.310090
0.496670,0.309750
0.497500,0.309420
0.498330,0.309090
0.499170,0.308730
0.500000,0.308420
0.500830,0.308100
0.501670,0.307830
0.502500,0.307510
0.503330,0.307190
0.504170,0.306850
0.505000,0.306510
0.505830,0.306180
0.506670,0.305850
0.507500,0.305510
0.508330,0.305180
0.509170,0.304840
0.510000,0.304510
0.510830,0.304180
0.511670,0.303840
0.512500,0.303500
0.513330,0.303180
0.514170,0.302840
0.515000,0.302500
0.515830,0.302170
0.516670,0.301840
0.517500,0.301500
0.518330,0.301170
0.519170,0.300830
0.520000,0.300500
0.520830,0.300170
0.521670,0.299830
0.522500,0.299490
0.523330,0.299160
0.524170,0.298830
0.525000,0.298490
0.525830,0.298160
0.526670,0.297840
0.527500,0.297490
0.528330,0.297140
0.529170,0.296740
0.530000,0.296390
0.530830,0.296040
0.531670,0.295720
0.532500,0.295390
0.533330,0.295050
0.534170,0.294710
0.535000,0.294380
0.535830,0.294050
0.536670,0.293730
0.537500,0.293380
0.538330,0.293030
0.539170,0.292630
0.540000,0.292280
0.540830,0.291920
0.541670,0.291610
0.542500,0.291270
0.543330,0.290940
0.544170,0.290620
0.545000,0.290270
0.545830,0.289920
0.546670,0.289520
0.547500,0.289160
0.548330,0.288820
0.549170,0.288520
0.550000,0.288160
0.550830,0.287820
0.551670,0.287410
0.552500,0.287060
0.553330,0.286710
0.554170,0.286410
0.555000,0.286060
0.555830,0.285710
0.556670,0.285310
0.557500,0.284950
0.558330,0.284610
0.559170,0.284310
0.560000,0.283950
0.560830,0.283610
0.561670,0.283220
0.562500,0.282850
0.563330,0.282480
0.564170,0.282120
0.565000,0.281750
0.565830,0.281380
0.566670,0.281000
0.567500,0.280640
0.568330,0.280290
0.569170,0.279990
0.570000,0.279640
0.570830,0.279290
0.571670,0.278900
0.572500,0.278540
0.573330,0.278170
0.574170,0.277810
0.575000,0.277430
0.575830,0.277070
0.576670,0.276700
0.577500,0.276340
0.578330,0.275960
0.579170,0.275600
0.580000,0.275230
0.580830,0.274860
0.581670,0.274500
0.582500,0.274120
0.583330,0.273760
0.584170,0.273390
0.585000,0.273030
0.585830,0.272650
0.586670,0.272290
0.587500,0.271920
0.588330,0.271560
0.589170,0.271200
0.590000,0.270820
0.590830,0.270430
0.591670,0.270000
0.592500,0.269610
0.593330,0.269230
0.594170,0.268880
0.595000,0.268510
0.595830,0.268140
0.596670,0.267800
0.597500,0.267410
0.598330,0.267030
0.599170,0.266590
0.600000,0.266210
0.600830,0.265830
0.601670,0.265470
0.602500,0.265100
0.603330,0.264740
0.604170,0.264380
0.605000,0.264000
0.605830,0.263610
0.606670,0.263180
0.607500,0.262800
0.608330,0.262410
0.609170,0.262070
0.610000,0.261690
0.610830,0.261310
0.611670,0.260870
0.612500,0.260490
0.613330,0.260100
0.614170,0.259770
0.615000,0.259390
0.615830,0.259010
0.616670,0.258580
0.617500,0.258180
0.618330,0.257790
0.619170,0.257360
0.620000,0.256980
0.620830,0.256590
0.621670,0.256270
0.622500,0.255880
0.623330,0.255500
0.624170,0.255070
0.625000,0.254670
0.625830,0.254280
0.626670,0.253870
0.627500,0.253470
0.628330,0.253070
0.629170,0.252650
0.630000,0.252270
0.630830,0.251880
0.631670,0.251550
0.632500,0.251170
0.633330,0.250790
0.634170,0.250360
0.635000,0.249960
0.635830,0.249560
0.636670,0.249160
0.637500,0.248760
0.638330,0.248360
0.639170,0.247960
0.640000,0.247550
0.640830,0.247150
0.641670,0.246760
0.642500,0.246350
0.643330,0.245950
0.644170,0.245550
0.645000,0.245150
0.645830,0.244750
0.646670,0.244350
0.647500,0.243950
0.648330,0.243540
0.649170,0.243130
0.650000,0.242750
0.650830,0.242360
0.651670,0.242020
0.652500,0.241640
0.653330,0.241260
0.654170,0.240840
0.655000,0.240440
0.655830,0.240030
0.656670,0.239630
0.657500,0.239240
0.658330,0.238830
0.659170,0.238430
0.660000,0.238030
0.660830,0.237630
0.661670,0.237230
0.662500,0.236830
0.663330,0.236430
0.664170,0.236020
0.665000,0.235620
0.665830,0.235230
0.666670,0.234820
0.667500,0.234420
0.668330,0.234020
0.669170,0.233620
0.670000,0.233220
0.670830,0.232810
0.671670,0.232420
0.672500,0.232010
0.673330,0.231610
0.674170,0.231220
0.675000,0.230810
0.675830,0.230410
0.676670,0.230010
0.677500,0.229610
0.678330,0.229210
0.679170,0.228800
0.680000,0.228410
0.680830,0.228000
0.681670,0.227600
0.682500,0.227200
0.683330,0.226800
0.684170,0.226380
0.685000,0.225990
0.685830,0.225610
0.686670,0.225280
0.687500,0.224900
0.688330,0.224510
0.689170,0.224090
0.690000,0.223700
0.690830,0.223290
0.691670,0.222890
0.692500,0.222490
0.693330,0.222090
0.694170,0.221670
0.695000,0.221280
0.695830,0.220900
0.696670,0.220570
0.697500,0.220190
0.698330,0.219800
0.699170,0.219380
0.700000,0.218980
0.700830,0.218580
0.701670,0.218160
0.702500,0.217770
0.703330,0.217390
0.704170,0.217060
0.705000,0.216680
0.705830,0.216290
0.706670,0.215860
0.707500,0.215470
0.708330,0.215090
0.709170,0.214730
0.710000,0.214370
0.710830,0.214000
0.711670,0.213650
0.712500,0.213260
0.713330,0.212880
0.714170,0.212440
0.715000,0.212060
0.715830,0.211680
0.716670,0.211330
0.717500,0.210950
0.718330,0.210590
0.719170,0.210220
0.720000,0.209860
0.720830,0.209490
0.721670,0.209120
0.722500,0.208750
0.723330,0.208390
0.724170,0.208020
0.725000,0.207650
0.725830,0.207280
0.726670,0.206920
0.727500,0.206550
0.728330,0.206170
0.729170,0.205810
0.730000,0.205440
0.730830,0.205080
0.731670,0.204690
0.732500,0.204340
0.733330,0.203990
0.734170,0.203690
0.735000,0.203340
0.735830,0.202990
0.736670,0.202590
0.737500,0.202230
0.738330,0.201890
0.739170,0.201580
0.740000,0.201230
0.740830,0.200880
0.741670,0.200480
0.742500,0.200130
0.743330,0.199780
0.744170,0.199460
0.745000,0.199130
0.745830,0.198790
0.746670,0.198460
0.747500,0.198130
0.748330,0.197790
0.749170,0.197450
0.750000,0.197120
0.750830,0.196790
0.751670,0.196450
0.752500,0.196120
0.753330,0.195780
0.754170,0.195430
0.755000,0.195120
0.755830,0.194800
0.756670,0.194530
0.757500,0.194210
0.758330,0.193890
0.759170,0.193530
0.760000,0.193210
0.760830,0.192890
0.761670,0.192630
0.762500,0.192310
0.763330,0.191990
0.764170,0.191630
0.765000,0.191310
0.765830,0.190990
0.766670,0.190700
0.767500,0.190400
0.768330,0.190110
0.769170,0.189800
0.770000,0.189500
0.770830,0.189200
0.771670,0.188880
0.772500,0.188600
0.773330,0.188320
0.774170,0.188080
0.775000,0.187800
0.775830,0.187510
0.776670,0.187180
0.777500,0.186890
0.778330,0.186610
0.779170,0.186370
0.780000,0.186100
0.780830,0.185810
0.781670,0.185470
0.782500,0.185190
0.783330,0.184900
0.784170,0.184650
0.785000,0.184380
0.785830,0.184120
0.786670,0.183860
0.787500,0.183590
0.788330,0.183320
0.789170,0.183050
0.790000,0.182780
0.790830,0.182520
0.791670,0.182230
0.792500,0.181980
0.793330,0.181730
0.794170,0.181530
0.795000,0.181280
0.795830,0.181030
0.796670,0.180730
0.797500,0.180480
0.798330,0.180230
0.799170,0.180010
0.800000,0.179780
0.800830,0.179540
0.801670,0.179330
0.802500,0.179080
0.803330,0.178830
0.804170,0.178510
0.805000,0.178270
0.805830,0.178040
0.806670,0.177880
0.807500,0.177670
0.808330,0.177450
0.809170,0.177200
0.810000,0.176970
0.810830,0.176730
0.811670,0.176480
0.812500,0.176270
0.813330,0.176050
0.814170,0.175880
0.815000,0.175660
0.815830,0.175450
0.816670,0.175180
0.817500,0.174960
0.818330,0.174750
0.819170,0.174560
0.820000,0.174360
0.820830,0.174160
0.821670,0.173960
0.822500,0.173760
0.823330,0.173560
0.824170,0.173350
0.825000,0.173160
0.825830,0.172960
0.826670,0.172760
0.827500,0.172560
0.828330,0.172350
0.829170,0.172150
0.830000,0.171950
0.830830,0.171760
0.831670,0.171540
0.832500,0.171350
0.833330,0.171170
0.834170,0.171040
0.835000,0.170850
0.835830,0.170670
0.836670,0.170430
0.837500,0.170250
0.838330,0.170070
0.839170,0.169930
0.840000,0.169750
0.840830,0.169570
0.841670,0.169330
0.842500,0.169140
0.843330,0.168960
0.844170,0.168820
0.845000,0.168640
0.845830,0.168480
0.846670,0.168310
0.847500,0.168140
0.848330,0.167980
0.849170,0.167810
0.850000,0.167640
0.850830,0.167480
0.851670,0.167310
0.852500,0.167140
0.853330,0.166980
0.854170,0.166820
0.855000,0.166640
0.855830,0.166460
0.856670,0.166220
0.857500,0.166040
0.858330,0.165850
0.859170,0.165700
0.860000,0.165540
0.860830,0.165370
0.861670,0.165200
0.862500,0.165040
0.863330,0.164870
0.864170,0.164700
0.865000,0.164540
0.865830,0.164360
0.866670,0.164200
0.867500,0.164040
0.868330,0.163860
0.869170,0.163700
0.870000,0.163530
0.870830,0.163360
0.871670,0.163200
0.872500,0.163030
0.873330,0.162860
0.874170,0.162710
0.875000,0.162530
0.875830,0.162340
0.876670,0.162110
0.877500,0.161930
0.878330,0.161750
0.879170,0.161610
0.880000,0.161430
0.880830,0.161240
0.881670,0.161030
0.882500,0.160820
0.883330,0.160620
0.884170,0.160410
0.885000,0.160220
0.885830,0.160040
0.886670,0.159920
0.887500,0.159720
0.888330,0.159520
0.889170,0.159240
0.890000,0.159020
0.890830,0.158800
0.891670,0.158620
0.892500,0.158420
0.893330,0.158220
0.894170,0.158040
0.895000,0.157810
0.895830,0.157600
0.896670,0.157350
0.897500,0.157110
0.898330,0.156880
0.899170,0.156650
0.900000,0.156410
0.900830,0.156180
0.901670,0.155960
0.902500,0.155710
0.903330,0.155460
0.904170,0.155180
0.905000,0.154910
0.905830,0.154640
0.906670,0.154390
0.907500,0.154100
0.908330,0.153820
0.909170,0.153490
0.910000,0.153210
0.910830,0.152920
0.911670,0.152700
0.912500,0.152400
0.913330,0.152100
0.914170,0.151740
0.915000,0.151400
0.915830,0.151060
0.916670,0.150730
0.917500,0.150400
0.918330,0.150060
0.919170,0.149750
0.920000,0.149390
0.920830,0.149040
0.921670,0.148660
0.922500,0.148290
0.923330,0.147920
0.924170,0.147570
0.925000,0.147190
0.925830,0.146800
0.926670,0.146400
0.927500,0.145990
0.928330,0.145560
0.929170,0.145120
0.930000,0.144680
0.930830,0.144250
0.931670,0.143830
0.932500,0.143380
0.933330,0.142930
0.934170,0.142460
0.935000,0.141980
0.935830,0.141490
0.936670,0.140990
0.937500,0.140470
0.938330,0.139950
0.939170,0.139420
0.940000,0.138870
0.940830,0.138310
0.941670,0.137740
0.942500,0.137160
0.943330,0.136580
0.944170,0.135960
0.945000,0.135360
0.945830,0.134750
0.946670,0.134190
0.947500,0.133550
0.948330,0.132920
0.949170,0.132230
0.950000,0.131540
0.950830,0.130860
0.951670,0.130160
0.952500,0.129440
0.953330,0.128720
0.954170,0.127980
0.955000,0.127230
0.955830,0.126480
0.956670,0.125710
0.957500,0.124930
0.958330,0.124150
0.959170,0.123360
0.960000,0.122520
0.960830,0.121690
0.961670,0.120820
0.962500,0.119920
0.963330,0.119010
0.964170,0.118060
0.965000,0.117110
0.965830,0.116160
0.966670,0.115180
0.967500,0.114200
0.968330,0.113210
0.969170,0.112230
0.970000,0.111190
0.970830,0.110160
0.971670,0.109110
0.972500,0.107980
0.973330,0.106870
0.974170,0.105660
0.975000,0.104470
0.975830,0.103290
0.976670,0.102100
0.977500,0.100870
0.978330,0.099630
0.979170,0.098780
0.980000,0.097060
0.980830,0.095340
0.981670,0.094380
0.982500,0.090540
0.983330,0.086690
0.984170,0.080340
0.985000,0.073990
